Repository: squall321/MaterialTwinWeb

<!-- MaterialTwin 프로젝트 개요·현황·구조 진입점. -->

# MaterialTwin

쯔윅(Zwick/Roell testXpert) 인장·완화 시험 데이터를 업로드받아 **물성 도출 → 구성방정식 피팅 → LS-DYNA 카드**까지 한 흐름으로 만들고, 그 DB 전체를 **LLM이 MCP로 직접 조회·등록**하는 재료 물성 플랫폼.

## 구성
- **backend/** — FastAPI + SQLAlchemy(SQLite↔Postgres) + Alembic. 단일 SIF로 프런트(`frontend/dist`)를 StaticFiles 서빙.
- **frontend/** — Vite + React + TypeScript, 상대경로·해시 라우팅(`/apps/<slug>/` 서브패스 대응), ECharts.
- **backend/mcp_server.py** — MCP(stdio) 서버. → [docs/MCP.md](docs/MCP.md)
- **docs/** — [intro.html](docs/intro.html)(비전) · [showcase.html](docs/showcase.html)(시연) · [MCP.md](docs/MCP.md)

## 기능 현황 (2026-07 기준)

| 영역 | 상태 |
|---|---|
| 인제스트 → 물성(E·Rp0.2·UTS·연신) | ✅ 골든 픽스처 ±2% 검증 |
| 진응력·넥킹(Considère) | ✅ |
| 구성방정식 피팅(Hollomon/Swift/Voce/Johnson-Cook) | ✅ |
| 점탄성 완화·Prony 급수 | ✅ |
| LS-DYNA 카드(*MAT_024·*MAT_098·*MAT_VISCOELASTIC, 4 단위계) | ✅ |
| 인사이트 대시보드(Ashby·계열 통계·커버리지·지식그래프) | ✅ |
| 업로드 마법사·재료 편집/삭제·시험 이상치 토글 | ✅ |
| **MCP 서버**(조회 13 · 등록 7 도구 + 리소스 2 + 프롬프트 2) | ✅ 프로토콜 왕복 검증 |
| Postgres 호환 | ✅ PG16 실검증 |
| SIF 패키징(HEAX_DATA_DIR 영속 볼륨) | ✅ 리허설 완료 |

**품질**: pytest **112 passed**, 프런트 빌드 클린, 마이그레이션 체인 upgrade↔downgrade 왕복·드리프트 없음.

**보류(외부 의존/후순위)**: 실 testXpert 바이너리(zse/zsx) 파서·초탄성(Ogden) 카드(실데이터 필요), 자동 E구간 선택·인증(설계상 후순위).

## 개발
```bash

# 백엔드(Python 3.12 .venv 필수 — 시스템 python은 3.10)
cd backend && .venv/bin/python -m pytest -q
MATERIALTWIN_DATA_DIR=$PWD/var/data \
  MATERIALTWIN_DATABASE_URL=sqlite:///$PWD/var/data/materialtwin.db \
  .venv/bin/python -m uvicorn app.main:app --port 17777

# 프런트
cd frontend && npm run build   # dist/ 를 백엔드가 서빙
```

## 견고성 이력
자율 하드닝 루프에서 5라운드 적대적 리뷰(파일별·물리·파서·횡단 정합성·동시성)로 실결함 **35건 발견·수정**. 상세는 [context-notes.md](context-notes.md)·[checklist.md](checklist.md).

File: backend/scratchpad/w6_dew/txt/aluminum_foil.txt
                                    Surface Energy Data for Aluminum foil, CAS #7429-90-5

Source(a)           Mst. Type(b)     Data(c)                                          Comments(d)

Hansen, 1993(109)   Contact angle    θWY = 84.5o; no temp cited                       Sample aged for one day.
Hansen, 1993(109)   Contact angle    θWY = 78o; no temp cited                         Sample aged for 14 days.
Hansen, 1993(109)   Contact angle    γs = 39.4 mJ/m2 (γsd = 31.3, γsp = 8.1);         Test liquids: water and diiodomethane, by harmonic mean
                                     no temp cited                                    equation. Sample aged for one day.
Hansen, 1993(109)   Contact angle    γs = 42.9 mJ/m2 (γsd = 32.1, γsp = 10.8);        Test liquids: water and diiodomethane, by harmonic mean
                                     no temp cited                                    equation. Sample aged for 14 days.




                                                      ©2009 Diversified Enterprises

File: backend/scratchpad/w6_dew/txt/epoxy.txt
                                       Surface Energy Data for Epoxies and epoxy resins

Source(a)              Mst. Type(b)    Data(c)                                          Comments(d)

Wu, 1971(41)           Critical ST     γc = 44 mJ/m2; 20oC                              Test liquids not known. Amine-cured epoxy resin.
George, 1993(215)      Critical ST     γc = 43-47 mJ/m2; no temp cited                  Test liquids not known. DGEBA-amine.
Occhiello, 1991(202)   Contact angle   θWY = 54o; no temp cited                         Epoxy E11 adhesive, cured 1 h at 353K (80oC).
Occhiello, 1991(202)   Contact angle   θWA = 90o, θWR = 18o, dθW = 72o;                 Epoxy E11 adhesive, cured 1 h at 353K (80oC).
                                       no temp cited
Uner, 2000(264)        Contact angle   θWA = 85o; no temp cited
Wu, 1989(273)          Contact angle   γs = 46.8 mJ/m2; 20oC                            Test liquids not known. Diglycidyl ether of bisphenol-A with
                                                                                        6% by weight of N-N-diethylaminopropylamine, cured.
Wu, 1989(273)          Contact angle   γs = 39.1 mJ/m2 (γsd = 32.6; γsp = 6.5); 20oC    Test liquids not known. Diglycidyl ether of bisphenol-A with
                                                                                        stoichimetric amount of triethylenetetramine, cured.
Berger, 1991(145)      Contact angle   γs = 42.6 mJ/m2 (γsd = 42.6; γsp = 0.0);         Various test liquids, by geometric mean equation.
                                       no temp cited                                    Commercial two-part acid-cured epoxy adhesive.
Occhiello, 1991(202)   Contact angle   γs = 51.6 mJ/m2 (γsd = 32.6, γsp = 19.0);        Test liquids: water and diiodomethane; epoxy E11 adhesive,
                                       no temp cited                                    cured 1 h at 353K (80oC).
Comyn, 2006(279)       Contact angle   γs = 45.5 mJ/m2 (γsd = 37.2; γsp = 8.3);         Test liquids not known. Rubber modified epoxide surface.
                                       no temp cited
Comyn, 2006(279)       Contact angle   γs = 46.2 mJ/m2 (γsd = 41.2; γsp = 5.0);         Test liquids not known. Amine cured epoxide surface.
                                       no temp cited




                                                        ©2009 Diversified Enterprises

File: backend/scratchpad/w6_dew/txt/thermoplastic_polyolefins.txt
                                        Surface Energy Data for TPO: Thermoplastic polyolefins

Source(a)               Mst. Type(b)      Data(c)                                           Comments(d)

Nihlstrand, 1998(154)   Contact angle     θWA = 104o, θWR = 84o, dθW = 20o;                  Injection molded TPO including unspecified stabilizers at
                                          no temp cited                                      normal commercial loading (material A).
Nihlstrand, 1998(154)   Contact angle     θWA = 99o, θWR = 74o, dθW = 25o;                   Injection molded TPO including unspecified stabilizers at
                                          no temp cited                                      normal commercial loading (material B).
Berger, 1991(145)       Contact angle     γs = 31.8 mJ/m2 (γsd = 31.3; γsp = 0.5);           Various test liquids, by geometric mean equation.
                                          no temp cited                                      Paint grade TPO surface cleaned with acetone.
Berger, 1991(145)       Contact angle     γs = 30.2 mJ/m2 (γsd = 30.2; γsp = 0.0);           Various test liquids, by geometric mean equation.
                                          no temp cited                                      Paint grade TPO surface cleaned with dichloromethane.
Berger, 1991(145)       Contact angle     γs = 29.3 mJ/m2 (γsd = 29.0; γsp = 0.3);           Various test liquids, by geometric mean equation.
                                          no temp cited                                      Paint grade TPO surface cleaned with detergent.
Berger, 1991(145)       Contact angle     γs = 27.3 mJ/m2 (γsd = 26.5; γsp = 0.8);           Various test liquids, by geometric mean equation.
                                          no temp cited                                      Paint grade TPO surface cleaned with acetone.
Berger, 1991(145)       Contact angle     γs = 29.3 mJ/m (γs = 29.3; γs = 0.0);
                                                          2   d            p
                                                                                             Various test liquids, by geometric mean equation.
                                          no temp cited                                      Paint grade TPO surface cleaned with dichloromethane.
Berger, 1991(145)       Contact angle     γs = 25.8 mJ/m2 (γsd = 24.9; γsp = 0.9);           Various test liquids, by geometric mean equation.
                                          no temp cited                                      Paint grade TPO surface cleaned with detergent.
Berta, 2003(262)        Contact angle     γs = 29.8 mJ/m2 (γsd = 27.6; γsp = 2.2);           Test liquids not known.
                                          no temp cited
Schoff, 2003(263)       Contact angle     γs = 35 mJ/m2 (γsd = 23; γ sp = 12); no temp cited Test liquids not known, by geometric mean equation.
                                                                                             Bailey 3183 TPO.
Schoff, 2003(263)       Contact angle     γs = 33 mJ/m (γs = 31; γ s = 2); no temp cited Test liquids not known, by geometric mean equation.
                                                       2    d         p

                                                                                             Himont 3041C TPO.
Schoff, 2003(263)       Contact angle     γs = 30 mJ/m2 (γsd = 29; γ sp = 1); no temp cited Test liquids not known, by geometric mean equation.
                                                                                             Himont 3131 TPO.
Schoff, 2003(263)       Contact angle     γs = 38 mJ/m (γs = 32; γ s = 6); no temp cited Test liquids not known, by geometric mean equation.
                                                       2    d         p

                                                                                             Himont 3183 TPO.




                                                           ©2009 Diversified Enterprises
