Repository: squall321/MaterialTwinWeb

<!-- MaterialTwin 프로젝트 개요·현황·구조 진입점. -->

# MaterialTwin

쯔윅(Zwick/Roell testXpert) 인장·완화 시험 데이터를 업로드받아 **물성 도출 → 구성방정식 피팅 → LS-DYNA 카드**까지 한 흐름으로 만들고, 그 DB 전체를 **LLM이 MCP로 직접 조회·등록**하는 재료 물성 플랫폼.

## 구성
- **backend/** — FastAPI + SQLAlchemy(SQLite↔Postgres) + Alembic. 단일 SIF로 프런트(`frontend/dist`)를 StaticFiles 서빙.
- **frontend/** — Vite + React + TypeScript, 상대경로·해시 라우팅(`/apps/<slug>/` 서브패스 대응), ECharts.
- **backend/mcp_server.py** — MCP(stdio) 서버. → [docs/MCP.md](docs/MCP.md)
- **docs/** — [intro.html](docs/intro.html)(비전) · [showcase.html](docs/showcase.html)(시연) · [MCP.md](docs/MCP.md)

## 기능 현황 (2026-07 기준)

| 영역 | 상태 |
|---|---|
| 인제스트 → 물성(E·Rp0.2·UTS·연신) | ✅ 골든 픽스처 ±2% 검증 |
| 진응력·넥킹(Considère) | ✅ |
| 구성방정식 피팅(Hollomon/Swift/Voce/Johnson-Cook) | ✅ |
| 점탄성 완화·Prony 급수 | ✅ |
| LS-DYNA 카드(*MAT_024·*MAT_098·*MAT_VISCOELASTIC, 4 단위계) | ✅ |
| 인사이트 대시보드(Ashby·계열 통계·커버리지·지식그래프) | ✅ |
| 업로드 마법사·재료 편집/삭제·시험 이상치 토글 | ✅ |
| **MCP 서버**(조회 13 · 등록 7 도구 + 리소스 2 + 프롬프트 2) | ✅ 프로토콜 왕복 검증 |
| Postgres 호환 | ✅ PG16 실검증 |
| SIF 패키징(HEAX_DATA_DIR 영속 볼륨) | ✅ 리허설 완료 |

**품질**: pytest **112 passed**, 프런트 빌드 클린, 마이그레이션 체인 upgrade↔downgrade 왕복·드리프트 없음.

**보류(외부 의존/후순위)**: 실 testXpert 바이너리(zse/zsx) 파서·초탄성(Ogden) 카드(실데이터 필요), 자동 E구간 선택·인증(설계상 후순위).

## 개발
```bash

# 백엔드(Python 3.12 .venv 필수 — 시스템 python은 3.10)
cd backend && .venv/bin/python -m pytest -q
MATERIALTWIN_DATA_DIR=$PWD/var/data \
  MATERIALTWIN_DATABASE_URL=sqlite:///$PWD/var/data/materialtwin.db \
  .venv/bin/python -m uvicorn app.main:app --port 17777

# 프런트
cd frontend && npm run build   # dist/ 를 백엔드가 서빙
```

## 견고성 이력
자율 하드닝 루프에서 5라운드 적대적 리뷰(파일별·물리·파서·횡단 정합성·동시성)로 실결함 **35건 발견·수정**. 상세는 [context-notes.md](context-notes.md)·[checklist.md](checklist.md).

File: backend/scratchpad/w6_fatig/fde2/aisi304_hard.html
#
#SAE Standard Data File

#

#
#
# Pick one:
#FDE_plot
#FDE_fit
#
#
The FD&E standard file goes below. Use browser "VIEW Source" file to download:
#
#
# All of the data below was derived, but not copied, from the NASA Tech.
# Note D-1574.The derivations and additions have been made by the members
# of the FD&E committee of the SAE. Thus:
#
#  Copyright (C) 1999  Fatigue Design & Evaluation Committee of the SAE.
# This data file is free software; you can redistribute it and/or modify
# it under the terms of the GNU General Public License as published by
# the Free Software Foundation; either version 2 of the license, or (at
# your option) any later version.
#
#  This data file is distributed in the hope that it will be useful, but
# WITHOUT ANY WARRANTY; without even the implied warranty of MERCHANTA-
# BILITY or FITNESS FOR A PARTICULAR PURPOSE.  See the GNU General Public
# License for more details.
#
#  You should have received a copy of the GNU General PUblic License along
# with this program; if not, write to the Free Software Foundation, Inc.,
# 59 Temple Place - Suite 330, Boston, MA 02111-1307, USA. Try also their
# web site: http://www.gnu.org/copyleft/gpl.html
#
#Ford= 104  STS  
# AISI 304  (hard) Extra Low Carbon STAINLESS, COLD DRAWN, 
# .026 wt% C .45Mn .03P .014S, .40Si 18.7Cr 8.5Ni .02Mo .10Cu
# Diametral Specimen tests, LONGITUDINAL to bar
# SMITH ET AL, NASA TN D-1574 1963
#
# BHN 318/335
#FileType= strain_life
#DataType= raw
#TIMEcol= 0
#NAME=  AISI_304  
#UNITS= KSI
#Stress_units= ksi
#Su=  137.90
#Sy=  107.90
#E=  24990.
#%RA=  68.8
#BHN= 327.
#NO. FAT. PTS.=  11
#Tot Strain  2Nf  Stress  Mean  Plastic Strain  Initial
#  Amp  Amp  Stress  Amp  Elastic Mod.
  0.052300  62. 174.92  0.  0.045300  24990. #Some Buckling
  0.042200  92. 171.43  0.  0.035400  24990. #Some Buckling
  0.022000  276. 155.34  0.  0.015800  24990.
  0.018000  416. 156.93  0.  0.011800  24990.
  0.009000  2640. 136.92  0.  0.003500  24990.
  0.008100  3320. 130.97  0.  0.002900  24990.
  0.004900  15560. 102.98  0.  0.000800  24990.
  0.004200  55000.  93.40  0.  0.000500  24990.
  0.003400  190000.  74.98  0.  0.000400  24990.
  0.002900  242000.  67.44  0.  0.000200  24990.
  0.002600  948000.  62.51  0.  0.000100  24990.
#Here is the bottom part of the html  graph/calc wrapper-----------
#
#

File: backend/scratchpad/w6_fatig/fde2/aisi304_soft.html
#
#SAE Standard Data File

#

#
#
# Pick one, if you dare:
#FDE_plot
#FDE_fit
#
#
The FD&E file goes below. Feel free to cut/paste/edit:
#
#
#------------End of Calc wrapper top----------------------------------

# All of the data below was derived, but not copied, from the 
# NASA Tech. Note D-1574. 
# The derivations and additions have been made by the  
# members of the FD&E committee of the SAE. Thus:

#  Copyright (C) 1999  Fatigue Design & Evaluation Committee of the SAE
#  This data file is free software; you can redistribute it and/or
#  modify it under the terms of the GNU General Public License as
#  published by the Free Software Foundation; either version 2 of the
#  license, or (at your option) any later version.
#
#  This data file is distributed in the hope that it will be useful,
#  but WITHOUT ANY WARRANTY; without even the implied warranty of
#  MERCHANTABILITY or FITNESS FOR A PARTICULAR PURPOSE.  See the
#  GNU General PUblic License for more details.
#
#  You should have received a copy of the GNU General PUblic License
#  along with this program; if not, write to the Free Software
#  Foundation, Inc., 59 Temple Place - Suite 330, Boston, MA 02111-1307, USA
#  Try also their web site: http://www.gnu.org/copyleft/gpl.html
#---------------------------------------------------------------------------

# Example of a dataset that is difficult to fit using the "Strain-Life" Approach.
#
#Ford= 103  #STS 
# STAINLESS STEEL, HOT ROLLED AND ANNEALED, LONGITUDINAL
# SMITH ET AL, NASA TN D-1574, 63
# BHN 153/160
# 

#FileType= strain_life
#DataType= raw
#TIMEcol= 0
#NAME=  AISI_304_soft
#UNITS= KSI
#Stress_units= ksi
#Su=  108.
#Sy=  37.01
#E=  27000.
#%RA=  74.
#BHN= 154.
#NO. FAT. PTS.=  13

#
#Tot Strain  2Nf  Stress  Mean  Plastic Strain  Initial
#  Amp  Amp  Stress  Amp  Elastic Mod.
  0.050900  50. 171.43  0.  0.044600  26977.
  0.034700  110. 157.37  0.  0.028900  26977.
  0.022800  220. 164.33  0.  0.016700  26977.
  0.015200  420. 136.92  0.  0.010100  26977.
  0.008600  1192. 124.88  0.  0.003900  26977.
  0.005800  3940. 104.43  0.  0.001900  26977.
  0.004700  12020.  86.88  0.  0.001500  26977.
  0.004600  18920.  80.93  0.  0.001600  26977.
  0.003400  80800.  54.97  0.  0.001300  26977.
  0.003400  93000.  57.00  0.  0.001300  26977.
  0.002900  286000.  51.49  0.  0.001000  26977.
  0.003000  348000.  50.04  0.  0.001100  26977.
  0.002600  1864000.  44.96  0.  0.000900  26977.

#Here is the bottom part of the html  graph/calc wrapper-----------
#
#

File: backend/scratchpad/w6_fatig/fde2/aisi310_soft.html
#
#SAE Standard Data File

#

#
#
# Pick one:
#FDE_plot
#FDE_fit
#
#
The FD&E standard file goes below. Use browser "VIEW Source" file to download:
#
#
# All of the data below was derived, but not copied, from the NASA Tech.
# Note D-1574.The derivations and additions have been made by the members
# of the FD&E committee of the SAE. Thus:
#
#  Copyright (C) 1999  Fatigue Design & Evaluation Committee of the SAE.
# This data file is free software; you can redistribute it and/or modify
# it under the terms of the GNU General Public License as published by
# the Free Software Foundation; either version 2 of the license, or (at
# your option) any later version.
#
#  This data file is distributed in the hope that it will be useful, but
# WITHOUT ANY WARRANTY; without even the implied warranty of MERCHANTA-
# BILITY or FITNESS FOR A PARTICULAR PURPOSE.  See the GNU General Public
# License for more details.
#
#  You should have received a copy of the GNU General PUblic License along
# with this program; if not, write to the Free Software Foundation, Inc.,
# 59 Temple Place - Suite 330, Boston, MA 02111-1307, USA. Try also their
# web site: http://www.gnu.org/copyleft/gpl.html
#
#Ford=  92  STS 
# AISI 310 (annealed) STAINLESS STEEL, Hot Rolled, Pickled & annealed
# Diametral Specimens, LONGITUDINAL to bar stock.
# Rb=75-81 = BHN=133-150
# SMITH ET AL,  NASA TN-D1574, 1963
#
#FileType= strain_life
#DataType= raw
#TIMEcol= 0
#NAME=  AISI_310_soft  
#UNITS= KSI
#Stress_units= ksi
#Su=  92.90
#Sy=  32.00
#E=  27978.
#%RA=  63.5
#BHN= 142.
#NO. FAT. PTS.=  15
#Tot Strain  2Nf  Stress  Mean  Plastic Strain  Initial
#  Amp  Amp  Stress  Amp  Elastic Mod.
  0.122100  24. 141.85  0.  0.117000  27978.
  0.082000  46. 140.98  0.  0.077000  27978.
  0.061900  64. 129.95  0.  0.057200  27978.
  0.031600  182. 108.92  0.  0.027700  27978.
  0.031600  190. 110.95  0.  0.027600  27978.
  0.015200  670.  81.51  0.  0.012300  27978.
  0.009000  2800.  67.01  0.  0.006600  27978.
  0.005200  10240.  53.52  0.  0.003300  27978.
  0.002600  60000.  41.48  0.  0.001100  27978.
  0.002400  110400.  39.45  0.  0.001000  27978.
  0.002200  122000.  37.42  0.  0.000800  27978.
  0.001700  346000.  34.95  0.  0.000500  27978.
  0.001700  446000.  32.49  0.  0.000500  27978.
  0.001500  548000.  31.47  0.  0.000400  27978.
  0.001400  726000.  32.05  0.  0.000300  27978.
#Here is the bottom part of the html  graph/calc wrapper-----------
#
#

File: backend/scratchpad/w6_fatig/fde2/aisi409_400C.html
#
#SAE Standard Data File

#

#
#
# Pick one:
#FDE_plot
#FDE_fit
#
#
The FD&E standard file goes below. Use browser "VIEW Source" file to download:
#
#
#  Copyright (C) 2001  ArvinMeritor, Inc.
# See the GNU disclaimer below indicating the distribution of this
# data file with no warranty, express or implied, whatsoever.
#
# This data file is free software; you can redistribute it and/or modify
# it under the terms of the GNU General Public License as published by
# the Free Software Foundation; either version 2 of the license, or (at
# your option) any later version.
#  This data file is distributed in the hope that it will be useful, but
# WITHOUT ANY WARRANTY; without even the implied warranty of MERCHANTA-
# BILITY or FITNESS FOR A PARTICULAR PURPOSE.  See the GNU General Public
# License for more details.
#  You should have received a copy of the GNU General PUblic License along
# with this program; if not, write to the Free Software Foundation, Inc.,
# 59 Temple Place -Suite 330, Boston, MA 02111-1307, USA. Try also their
# web site: http://www.gnu.org/copyleft/gpl.html
#
#DataType= raw
#Filetype= strain_life
#NAME= T409_400C
#NAME= SS409_400C
#UNITS= KSI
#Su= 37.3
#Sy= 17.5
#E= 25000.
#%RA=  85.4
#BHN=  75.
#
#Testing conducted at WMT&R circa June 1998
#Temperature 400 deg. C
#Data entered by Paul Lubinski, ArvinMeritor, 31Oct01
#
# Total Strain  2Nf  Stress  Mean  Plastic Strain  Initial
#  Amp  Amp  Stress  Amp  Elastic Mod.
 0.0075  2242  30.7  .0  0.00588  23490.
 0.0075  3198  31.0  .0  0.00575  23590.
 0.005  3470  28.3  .0  0.00355  26070.
 0.005  2050  28.6  .0  0.00318  24390.
 0.003  14176  28.3  .0  0.00184  26360.
 0.003  13348  28.0  .0  0.00180  25110.
 0.002  21084  27.6  .0  0.00092  24600.
 0.002  45640  27.0  .0  0.00082  24780.
 0.0015  51018  26.3  .0  0.00051  27130.
 0.0015  121754  28.1  .0  0.00035  24670.
 0.001  3293840  23.3  .0  0.000035  25310. #runout
#
#Here is the bottom part of the html  graph/calc wrapper-----------
#
#

File: backend/scratchpad/w6_fatig/fde2/am350_hard.html
#
#SAE Standard Data File

#

#
#
# Pick one:
#FDE_plot
#FDE_fit
#
#
The FD&E standard file goes below. Use browser "VIEW Source" file to download:
#
#
# All of the data below was derived, but not copied, from the NASA Tech.
# Note D-1574.The derivations and additions have been made by the members
# of the FD&E committee of the SAE. Thus:
#
#  Copyright (C) 1999  Fatigue Design & Evaluation Committee of the SAE.
# This data file is free software; you can redistribute it and/or modify
# it under the terms of the GNU General Public License as published by
# the Free Software Foundation; either version 2 of the license, or (at
# your option) any later version.
#
#  This data file is distributed in the hope that it will be useful, but
# WITHOUT ANY WARRANTY; without even the implied warranty of MERCHANTA-
# BILITY or FITNESS FOR A PARTICULAR PURPOSE.  See the GNU General Public
# License for more details.
#
#  You should have received a copy of the GNU General PUblic License along
# with this program; if not, write to the Free Software Foundation, Inc.,
# 59 Temple Place - Suite 330, Boston, MA 02111-1307, USA. Try also their
# web site: http://www.gnu.org/copyleft/gpl.html
#
#Ford= 100  XSTS  
# AM_350_hard STAINLESS STEEL,  
# COLD DRAWN, 25-35% REDUCTION,  LONGITUDINAL  
# Diametral Specimen tests.  
# SMITH et al., NASA TN D-1574, 1963  
# BHN 482/512  
#  
#FileType= strain_life
#DataType= raw
#TIMEcol= 0
#NAME=  AISI_633  
#NAME=  AM_350_hard
#UNITS= KSI
#Stress_units= ksi
#Su=  275.80
#Sy=  269.80
#E=  25976.
#%RA=  20.3
#BHN= 496.
#NO. FAT. PTS.=  21
#Tot Strain  2Nf  Stress  Mean  Plastic Strain  Initial
#  Amp  Amp  Stress  Amp  Elastic Mod.
  0.056500  6. 289.35  0.  0.045300  25976.
  0.034400  28. 283.26  0.  0.023500  25976.
  0.028100  92. 267.88  0.  0.017800  25976.
  0.024100  142. 262.37  0.  0.014000  25976.
  0.018000  170. 261.36  0.  0.008000  25976.
  0.024100  180. 261.79  0.  0.014000  25976.
  0.011800  338. 243.81  0.  0.002400  25976.
  0.018000  352. 260.78  0.  0.008000  25976.
  0.010400  380. 232.79  0.  0.001400  25976.
  0.009400  900. 217.85  0.  0.001000  25976.
  0.006500  11942. 157.95  0.  0.000400  25976.
  0.005300  23000. 135.90  0.  0.000100  25976.
  0.004600  27840. 118.50  0.  0.000100  25976.
  0.004400  32600. 112.40  0.  0.000000  25976.
  0.004700  46400. 120.38  0.  0.000000  25976.
  0.004100  71880. 106.46  0.  0.000000  25976.
  0.004600  80100. 116.90  0.  0.000100  25976.
  0.004300  113200. 109.94  0.  0.000000  25976.
  0.004400  266000. 111.39  0.  0.000100  25976.
  0.004200  1518000. 109.50  0.  0.000000  25976. #runout
  0.004400  2020000. 113.42  0.  0.000000  25976.
#Here is the bottom part of the html  graph/calc wrapper-----------
#
#

File: backend/scratchpad/w6_fatig/fde2/am350_soft.html
#
#SAE Standard Data File

#

#
#
# Pick one:
#FDE_plot
#FDE_fit
#
#
The FD&E standard file goes below. Use browser "VIEW Source" file to download:
#
#
# All of the data below was derived, but not copied, from the NASA Tech.
# Note D-1574.The derivations and additions have been made by the members
# of the FD&E committee of the SAE. Thus:
#
#  Copyright (C) 1999  Fatigue Design & Evaluation Committee of the SAE.
# This data file is free software; you can redistribute it and/or modify
# it under the terms of the GNU General Public License as published by
# the Free Software Foundation; either version 2 of the license, or (at
# your option) any later version.
#
#  This data file is distributed in the hope that it will be useful, but
# WITHOUT ANY WARRANTY; without even the implied warranty of MERCHANTA-
# BILITY or FITNESS FOR A PARTICULAR PURPOSE.  See the GNU General Public
# License for more details.
#
#  You should have received a copy of the GNU General PUblic License along
# with this program; if not, write to the Free Software Foundation, Inc.,
# 59 Temple Place - Suite 330, Boston, MA 02111-1307, USA. Try also their
# web site: http://www.gnu.org/copyleft/gpl.html
#
#Ford=  99  STS
# AM_350 STAINLESS STEEL, SMITH ET AL, NASA TN D-1574, 1963
# HOT ROLLED, PICKLED AND ANNEALED, LONGITUDINAL 19mm diametral Spec.
# Seeger: .10%C .75Mn .35Si 16.5Cr 4.25Ni 2.75Mo .10N
# BHN NOT KNOWN
#
#FileType= strain_life
#DataType= raw
#TIMEcol= 0
#NAME=  AISI_633  
#NAME=  AM_350  
#UNITS= KSI
#Stress_units= ksi
#Su=  190.00
#Sy=  64.00
#E=  27978.
#%RA=  52.0
#BHN=  0.
#NO. FAT. PTS.=  13
#Tot Strain  2Nf  Stress  Mean  Plastic Strain  Initial
#  Amp  Amp  Stress  Amp  Elastic Mod.
  0.043200  14. 249.32  0.  0.034300  27978.
  0.027200  36. 250.34  0.  0.018300  27978.
  0.017000  68. 230.90  0.  0.008700  27978.
  0.010700  250. 210.88  0.  0.003200  27978.
  0.008400  456. 183.33  0.  0.001800  27978.
  0.006700  2268. 143.88  0.  0.001500  27978.
  0.005500  6440. 116.90  0.  0.001400  27978.
  0.004700  30820.  96.45  0.  0.001200  27978.
  0.003500  85400.  70.49  0.  0.001000  27978.
  0.003800  196600.  76.00  0.  0.001100  27978.
  0.004000  274000.  79.48  0.  0.001200  27978.
  0.003500  340000.  67.01  0.  0.001100  27978.
  0.002800  2040000.  58.45  0.  0.000700  27978. #runout
#Here is the bottom part of the html  graph/calc wrapper-----------
#
#

File: backend/scratchpad/w6_fatig/fde2/ph17_4.html
Dir/Folder 17-4PH and 15-5PH Stainless Fatigue Data index file

17-4PH, 17-7PH and 15-5PH Stainless Steel Fatigue Data file index : 

Web Page: https://fde.uwaterloo.ca/Fde/Material/SSteel/17-4and15-5/17-4and15-5PH.html

Updates: Feb.03 2024

The files in this directory are offered by the F.D.& E. committee
members as a set of example files for the construction of
web based material fatigue property databases.  They are meant
for information and research use only, not for design.

No warranty whatsoever.

Stainless 17-4PH (Boeing): 
  
Warning!!  Rotating Bending Test Data !!
  
R.R.Moore Specimens.  Assume NO PLASTICITY ! 

  17-4PH H900  (Rotating Bending)
  17-4PH H1050  (Rotating Bending)
  
 Plots

Stainless 17-4PH H1100 (Carneiro et al):
  17-4PH-H1100 

Stainless 17-4PH Sy=915mpa (J-D Huo et al):
  17-4PH Sy=916mpa 
  
  Cyclic and Tensile Stress-Strain Plot 

Stainless 17-4PH (J-H Wu et al):
  
 WARNING !!  Load control R=0.1  converted to R=-1 by Sequiv=sqrt(Smax*Sampl)
  
 then compute StrainAmpl= Sequiv/Emod.
  
  Assume NO PLASTICITY ! 

  As Wrought 
  H900 
  H1150 

Stainless 17-7PH TH1050 (H.Leybold):
  
 WARNING !! Load control R-1 data conveted to strains etc (Assume no Plasticity)
  17-7PH TH1050

Compare 17-4PH  Stress-Life plots 
  Compare 17-4PH  Strain-Life plots 
  Compare 17-4PH  NeuberStress-Life plots 
  Gnuplot scripts (If you want to add your own for plots)

Stainless 15-5PH: 

  15-5PH H900  (Rotating Bending)
  15-5PH H1050 (Rotating Bending)
  
 Plots

15-5PH H900 Shot Peened (Rotating Bending)
  15-5PH H1050 Shot Peened (Rotating Bending)
  
 Plots

Back to Materials Index
