Repository: squall321/MaterialTwinWeb

<!-- MaterialTwin 프로젝트 개요·현황·구조 진입점. -->

# MaterialTwin

쯔윅(Zwick/Roell testXpert) 인장·완화 시험 데이터를 업로드받아 **물성 도출 → 구성방정식 피팅 → LS-DYNA 카드**까지 한 흐름으로 만들고, 그 DB 전체를 **LLM이 MCP로 직접 조회·등록**하는 재료 물성 플랫폼.

## 구성
- **backend/** — FastAPI + SQLAlchemy(SQLite↔Postgres) + Alembic. 단일 SIF로 프런트(`frontend/dist`)를 StaticFiles 서빙.
- **frontend/** — Vite + React + TypeScript, 상대경로·해시 라우팅(`/apps/<slug>/` 서브패스 대응), ECharts.
- **backend/mcp_server.py** — MCP(stdio) 서버. → [docs/MCP.md](docs/MCP.md)
- **docs/** — [intro.html](docs/intro.html)(비전) · [showcase.html](docs/showcase.html)(시연) · [MCP.md](docs/MCP.md)

## 기능 현황 (2026-07 기준)

| 영역 | 상태 |
|---|---|
| 인제스트 → 물성(E·Rp0.2·UTS·연신) | ✅ 골든 픽스처 ±2% 검증 |
| 진응력·넥킹(Considère) | ✅ |
| 구성방정식 피팅(Hollomon/Swift/Voce/Johnson-Cook) | ✅ |
| 점탄성 완화·Prony 급수 | ✅ |
| LS-DYNA 카드(*MAT_024·*MAT_098·*MAT_VISCOELASTIC, 4 단위계) | ✅ |
| 인사이트 대시보드(Ashby·계열 통계·커버리지·지식그래프) | ✅ |
| 업로드 마법사·재료 편집/삭제·시험 이상치 토글 | ✅ |
| **MCP 서버**(조회 13 · 등록 7 도구 + 리소스 2 + 프롬프트 2) | ✅ 프로토콜 왕복 검증 |
| Postgres 호환 | ✅ PG16 실검증 |
| SIF 패키징(HEAX_DATA_DIR 영속 볼륨) | ✅ 리허설 완료 |

**품질**: pytest **112 passed**, 프런트 빌드 클린, 마이그레이션 체인 upgrade↔downgrade 왕복·드리프트 없음.

**보류(외부 의존/후순위)**: 실 testXpert 바이너리(zse/zsx) 파서·초탄성(Ogden) 카드(실데이터 필요), 자동 E구간 선택·인증(설계상 후순위).

## 개발
```bash

# 백엔드(Python 3.12 .venv 필수 — 시스템 python은 3.10)
cd backend && .venv/bin/python -m pytest -q
MATERIALTWIN_DATA_DIR=$PWD/var/data \
  MATERIALTWIN_DATABASE_URL=sqlite:///$PWD/var/data/materialtwin.db \
  .venv/bin/python -m uvicorn app.main:app --port 17777

# 프런트
cd frontend && npm run build   # dist/ 를 백엔드가 서빙
```

## 견고성 이력
자율 하드닝 루프에서 5라운드 적대적 리뷰(파일별·물리·파서·횡단 정합성·동시성)로 실결함 **35건 발견·수정**. 상세는 [context-notes.md](context-notes.md)·[checklist.md](checklist.md).

File: backend/scratchpad/w6_fatig/fde/a-356merged_sim.html

#<HEAD>
#<TITLE>F.D.+E. Cyclic Stress-Strain Model from U.Waterloo Calc. Site</TITLE>
#</HEAD><BODY>
#<H3>F.D.+E. <i>pdStressStrain.f</i> from UoWaterloo Calc. Site</h3>
#<br>
#<FORM METHOD="POST" ACTION="http://mme.uwaterloo.ca/cgi-bin/catsaeModel">
#<DL compact> Your material file (its a Digital-Fitted Curve. Replace it with your own if you wish):
#<br><pre><textarea rows=10 cols=90 name="#SAE_Standard_File" >

#Copyright (C) 1999  Fatigue Design + Evaluation Comm. of the SAE
#This data file is free software - you can redistribute it and/or
#modify it under the terms of the GNU General Public License as
#published by the Free Software Foundation; either version 2 of the
#license, or (at your option) any later version.
#This data file is distributed in the hope that it will be useful,
#but WITHOUT ANY WARRANTY - without even the implied warranty of
#MERCHANTABILITY or FITNESS FOR A PARTICULAR PURPOSE.  See the
#GNU General PUblic License for more details.
#You should have received a copy of the GNU General PUblic License
#along with this program - if not, write to the Free Software
#Foundation, Inc., 59 Temple Place - Suite 330, Boston, MA 02111-1307, USA
#Try also their web site: http://www.gnu.org/copyleft/gpl.html
#
# Fitted Data Curve !
# AA-A356-T6 Cast Al, approx ISO:(Al Si7)
# (the A implies more ductile than 356-T6)
# SAE FD+E Round Robbin test results, all data of 3 batches
# .01Cu .01Fe .01Mn 7.25Si .36Mg .01Zn .02Ti
# Mod. reported as 10000ksi, changed to 10500(F.A.C.)
#
#Source: The data file was derived from information in the paper:
#R.I. Stephens, H.D.Berns, R.A.Chernenkoff, R.L.Indig, S.K.Koh, D.J.Lingenfelser
#M.R.Mitchell, R.A.Testin, C.C.Wigant, "Low Cycle Fatigue of A356-T6 Cast Aluminum
#Alloy - A Round-Robin Test Program, SAE SP-760, paper 881701, 1988.
#
#FileType= strain_life
#DataType= fitted
#TIMEcol= 0
#NAME=  A356-T6
#NAME=  CastAluminum
#Stress_units= ksi
#Strain_units= strain
#Su=       38.00   #Note: this is below the cyclic curve.
#Sy=       32.50
#E=       10500.
#%RA=    3.5
#BHN=   0.
#NO. FAT. PTS.=  50
#
#The traditional fitting process gives these parameters:
#_A356-T6    CastAlumin BHN=    0 Fn=    0
#_         Monotonic Props.       Cyclic Props.
#ELAS. MOD.= 10500. KSI,   72. GPA     K'        = 161.4 KSI,  1113.MPA
#YIELD,0.2%=    33. KSI,  224. MPA     N'        = 0.2015
#ULT. STRG.=    38. KSI,  262. MPA     F. STRG COEF=   79.7 KSI,  550.MPA
#K       =      0.0 KSI,      0. MPA   F.STRG EXP, b=-0.1127
#N            = 0.0000                 FAT DUCT COEF=   0.0302
#RED. IN AREA =  3.5                   F.DUCT EXP, c=-0.5595
#T. FRAC. STG.=   0.0 KSI,    0. MPA   Exp Cyc Yld  =   46. Ksi, 318.MPA
#T. FRAC. STR.= 0.000                  Fit Cyc Yld  =   42. Ksi, 292.MPA
#No. fatigue data points=   50
# NOTE!! The Following Points are <b>FITTED DATA:</b>
#Stress_Units= KSI
#_Total Strain   2Nf  Stress  Mean   Plastic Strain   Initial
#_   Amp               Amp   Stress      Amp        Elastic Mod.
#_
#_Stress data below adjusted for first 9 data points to reflect actual
#_cyclic stress-strain curve:
   0.03779          1    53.       0.   0.0327      10500. #Fitted_point
   0.02751          2    50.       0.   0.02275     10500. #Fitted_point
   0.01860          5    47.       0.   0.01412     10500. #Fitted_point
   0.01418         10    46.5      0.   0.00975     10500. #Fitted_point
   0.01107         20    45.5      0.   0.00674     10500. #Fitted_point
   0.00827         50    45.       0.   0.00398     10500. #Fitted_point
   0.00681        100    43.       0.   0.00271     10500. #Fitted_point
   0.00574        200    41.       0.   0.00184     10500. #Fitted_point
   0.00470        500    38.5      0.   0.00103     10500. #Fitted_point
#_ end of stress and plasticstrain adjustments (above).
#_ Points below have had their life values adjusted to fit actual data:
   0.00412       1000    36.6      0.   0.00063     10500. #Fitted_point
   0.00365       3200    33.8      0.   0.00043     10500. #Fitted_point manually
   0.00316      12000    30.5      0.   0.00026     10500. #Fitted_point manually
   0.00286      20000    28.2      0.   0.00017     10500. #Fitted_point manually
   0.00260      30000    26.1      0.   0.00012     10500. #Fitted_point manually
   0.00231      60000    23.5      0.   0.00007     10500. #Fitted_point manually
   0.00212     100000    21.8      0.   0.00005     10500. #Fitted_point manually
   0.00195     200000    20.1      0.   0.00003     10500. #Fitted_point manually
   0.00175     400000    18.2      0.   0.00002     10500. #Fitted_point manually
   0.00161     620000    16.8      0.   0.00001     10500. #Fitted_point manually
   0.00149    1000000    15.5      0.   0.00001     10500. #Fitted_point manually
   0.00134    1200000    14.0      0.   0.00001     10500. #Fitted_point manually
   0.00124    1600000    13.0      0.   0.00000     10500. #Fitted_point manually
   0.00114    2000000    12.0      0.   0.00000     10500. #Fitted_point manually
   0.00103   10000000    10.8      0.   0.00000     10500. #Fitted_point manually
   0.00095  100000000    10.0      0.   0.00000     10500. #Fitted_point manually
   0.00095  200000000    10.0      0.   0.00000     10500. #Fitted_point manually

#</textarea></DL></pre>
#MagFactor=<input value="1.0" size=8 name="#MagFactor">
#<font size="3" color="green">&nbsp &nbsp Enter your Strain Reversal Points: <br>
<input type="TEXT" value="0.005" size=9 name="xyz"> 
<input type="TEXT" value="" size=9 name="xyz"> 
<input type="TEXT" value="" size=9 name="xyz"> 
<input type="TEXT" value="" size=9 name="xyz"> 
<input type="TEXT" value="" size=9 name="xyz"> 
<input type="TEXT" value="" size=9 name="xyz"> 
<br>
Simulate:<input type="submit" value=" Click here "></font> 
</FORM><br>
<p><img src="http://fde.uwaterloo.ca/Fde/genericSim.png">
<br> 
<pre>
#TOTDAM(SWT)=  0.0000000E+00 allowed Repeats=      inf   nrev=         1
</pre>

File: backend/scratchpad/w6_fatig/fde/a356-L99-Schaefer_sim.html

#<HEAD>
#<TITLE>F.D.+E. Cyclic Stress-Strain Model from U.Waterloo Calc. Site</TITLE>
#</HEAD><BODY>
#<H3>F.D.+E. <i>pdStressStrain.f</i> from UoWaterloo Calc. Site</h3>
#<br>
#<FORM METHOD="POST" ACTION="http://mme.uwaterloo.ca/cgi-bin/catsaeModel">
#<DL compact> Your material file (its a Digital-Fitted Curve. Replace it with your own if you wish):
#<br><pre><textarea rows=10 cols=90 name="#SAE_Standard_File" >

#
#Copyright (C) 2010  F.D.E Comm. and A. Conle
#This data file is free software - you can redistribute it and/or
#modify it under the terms of the GNU General Public License as
#published by the Free Software Foundation; either version 2 of the
#license, or (at your option) any later version.
#This data file is distributed in the hope that it will be useful,
#but WITHOUT ANY WARRANTY - without even the implied warranty of
#MERCHANTABILITY or FITNESS FOR A PARTICULAR PURPOSE.  See the
#GNU General PUblic License for more details.
#You should have received a copy of the GNU General PUblic License
#along with this program - if not, write to the Free Software
#Foundation, Inc., 59 Temple Place - Suite 330, Boston, MA 02111-1307, USA
#Try also their web site: http://www.gnu.org/copyleft/gpl.html
#
# Fitted data file!
# BS-L99  AA-A356-T6 Die cast aluminum
# Material does not cyclically harden or soften substantially.  See curves.
# Cut from truck wheel ribs
# Test section 5mm diam.
# Test: UoWaterloo, S.G.Schaefer 1985 MSc. thesis
#FileType= strain_life
#DataType= fitted
#Name= BS_L99_Alum
#Name= AA-A356-T6
#Name= Al-DieCast
#Stress_units= MPa
#Strain_units= strain
#Sy=  213.
#Su=  239.
#E= 71000.  # was reported as 61000, but cyclic curve doesnt fit. Changed.
#_          # You can change it back and run file again.
#monotonic_K=  318.   #These are based on measured plastic strains.
#monotonic_n= 0.062
#FractureStrain= 0.0136
#FractureStress=  242.
#%RA=   1.4
#MaterialForm= component  #Ribs of a production truck wheel
#FailureDef= 50% load drop
#Hardness, Vickers= 79   #?
#Bhn= 0  # vickers no. is too low to be converted
#Note: recalculated plastic strain based on changed modulus. FAC 2010
#No. fatigue data points=   10 in raw file
#
# NOTE!! The Following Points are <b>FITTED DATA:</b>#NOTE!! Fitted Stress computed using Experm. K' and n'
# NOTE!! Manual fit using the original data.  Coffin-Manson plot/fit was poor quality. FAC 2010
#_TotStr 2Nf  Stress  Mean  PlsStr Initial
#_   Amp       Amp   Stress  Amp   ElasMod.
.0149       1  242    0    .0120     71000 #MonotonicTest Fract.stress and ultimate strain
.0050     113  232    0    .0018     71000 #Fitted_point manually
0.0042    300  224    0    .00105    71000 #Fitted_point manually
.0035    1500  210    0    .0005     71000 #Fitted_point manually
.003     6000  194    0    .00027    71000 #Fitted_point manually
.0025   15000  172    0    .0001     71000 #Fitted_point manually
.0018   90000  126    0    .0        71000 #Fitted_point manually
.0010 2500000   73    0     0        71000 #None
.0008 10000000  58.8  0     0        71000  #Fitted_point manually
#</textarea></DL></pre>
#MagFactor=<input value="1.0" size=8 name="#MagFactor">
#<font size="3" color="green">&nbsp &nbsp Enter your Strain Reversal Points: <br>
<input type="TEXT" value="0.005" size=9 name="xyz"> 
<input type="TEXT" value="" size=9 name="xyz"> 
<input type="TEXT" value="" size=9 name="xyz"> 
<input type="TEXT" value="" size=9 name="xyz"> 
<input type="TEXT" value="" size=9 name="xyz"> 
<input type="TEXT" value="" size=9 name="xyz"> 
<br>
Simulate: <input type="submit" value=" Click here "></font> 
</FORM><br>
<p><img src="http://fde.uwaterloo.ca/Fde/genericSim.png">
<br> 
<pre>
#TOTDAM(SWT)=  0.0000000E+00 allowed Repeats=      inf   nrev=         1
</pre>
</body></html>

File: backend/scratchpad/w6_fatig/fde/aZ91ET6-Goodenberger-Stephens_sim.html

#<HEAD>
#<TITLE>F.D.+E. Cyclic Stress-Strain Model from U.Waterloo Calc. Site</TITLE>
#</HEAD><BODY>
#<H3>F.D.+E. <i>pdStressStrain.f</i> from UoWaterloo Calc. Site</h3>
#<br>
#<FORM METHOD="POST" ACTION="http://mme.uwaterloo.ca/cgi-bin/catsaeModel">
#<DL compact> Your material file (its a Digital-Fitted Curve. Replace it with your own if you wish):
#<br><pre><textarea rows=10 cols=90 name="#SAE_Standard_File" >

#
# Note:   Fitted Data  !! 
# AZ91E-T6,  D.Goodenberger, MS Thesis, U.Iowa (superv. Prof.R.Stephens)
# Room Temperature + Air Environment.  Only the fully reversed tests shown here.
# Ref: Thesis and SAE paper 930752 Mag. has very odd hyst. loops.
# (Cyclic modulus on all short life tests is very low ~ 3600 to 4500)
# Changed E from 6500 to 5500 to improve fit of cyclic S-e)
# Changed to calculated Plastic Strain
#
#FileType= strain_life
#DataType= fitted
#TIMEcol= 0
#NAME= MAGNESIUM
#NAME= AZ91E-T6
#Stress_units= ksi
#Strain_units= strain
#Su= 46.1
#Sy= 20.6
#E=   5500.
#XK=  92.5
#XN=   0.249
#%RA= 12.8
#BHN= 0.
#FractureStress= 51.6
#FractureStrain= 0.14
#NO. FAT. PTS.=  11
#MAGNESIUM  AZ91E-T6   BHN=    0 
#
# NOTE!! The Following Points are <b>FITTED DATA:</b>#NOTE!! Fitted Stress computed using Experm. K' and n'
#Stress_Units= KSI
# Total Strain   2Nf  Stress  Mean   Plastic Strain   Initial
#    Amp               Amp   Stress      Amp        Elastic Mod.
   0.14             1    51.6      0.   0.13         5500. #Fitted_point
   0.03004         50    40.7      0.   0.02264      5500. #Fitted_point
   0.02276        100    37.8      0.   0.01588      5500. #Fitted_point
   0.01754        200    35.1      0.   0.01115      5500. #Fitted_point
   0.01280        500    31.9      0.   0.00701      5500. #Fitted_point
   0.01033       1000    29.6      0.   0.00494      5500. #Fitted_point
   0.00851       2000    27.6      0.   0.00350      5500. #Fitted_point
   0.00679       5000    25.1      0.   0.00223      5500. #Fitted_point
   0.00584      10000    23.4      0.   0.00159      5500. #Fitted_point
   0.00511      20000    21.8      0.   0.00114      5500. #Fitted_point
   0.00437      50000    20.0      0.   0.00074      5500. #Fitted_point
   0.00393     100000    18.7      0.   0.00054      5500. #Fitted_point
   0.00357     200000    17.5      0.   0.00039      5500. #Fitted_point
   0.00317     500000    16.0      0.   0.00026      5500. #Fitted_point
   0.00292    1000000    15.0      0.   0.00019      5500. #Fitted_point
   0.00269    2000000    14.1      0.   0.00014      5500. #Fitted_point
#Beyond 2M cycles is extrapolation:
   0.00226   10000000    12.1      0.   0.00007      5500. #Fitted_point

#</textarea></DL></pre>
#MagFactor=<input value="1.0" size=8 name="#MagFactor">
#<font size="3" color="green">&nbsp &nbsp Enter your Strain Reversal Points: <br>
<input type="TEXT" value="0.005" size=9 name="xyz"> 
<input type="TEXT" value="" size=9 name="xyz"> 
<input type="TEXT" value="" size=9 name="xyz"> 
<input type="TEXT" value="" size=9 name="xyz"> 
<input type="TEXT" value="" size=9 name="xyz"> 
<input type="TEXT" value="" size=9 name="xyz"> 
<br>
Simulate: <input type="submit" value=" Click here "></font> 
</FORM><br>
<p><img src="http://fde.uwaterloo.ca/Fde/genericSim.png">
<br> 
<pre>
#TOTDAM(SWT)=  0.0000000E+00 allowed Repeats=      inf   nrev=         1
</pre>
</body></html>

File: backend/scratchpad/w6_fatig/fde/aa1100_non_os_fc.html
#Material + Cycles File

#
# 1. Your Material (Digital-Fitted Curves):

#

# All of the data below was derived, but not copied, from the NASA Tech.
# Note D-1574.The derivations and additions have been made by the members
# of the FD+E committee of the SAE. Thus:
#
#  Copyright (C) 1999  Fatigue Design + Evaluation Committee of the SAE.
# This data file is free software; you can redistribute it and/or modify
# it under the terms of the GNU General Public License as published by
# the Free Software Foundation; either version 2 of the license, or (at
# your option) any later version.
#
#  This data file is distributed in the hope that it will be useful, but
# WITHOUT ANY WARRANTY; without even the implied warranty of MERCHANTA-
# BILITY or FITNESS FOR A PARTICULAR PURPOSE.  See the GNU General Public
# License for more details.
#
#  You should have received a copy of the GNU General PUblic License along
# with this program; if not, write to the Free Software Foundation, Inc.,
# 59 Temple Place - Suite 330, Boston, MA 02111-1307, USA. Try also their
# web site: http://www.gnu.org/copyleft/gpl.html
#
#Fn= 106
# ALUMINUM, 1100  WROUGHT,  LONGITUDINAL, Diametral Hourglass Specimens
# cut from as-received bar stock, Strains converted to Longitudinal direction.
# Nominal Composition: Si+Fe=1.0% .20Cu max, .05Mn max, .10Zn, Al remainder
# SMITH ET AL, NASA TN D-1574,1963 # BHN 26.01
#Webpage= http://fde.uwaterloo.ca/Fde/Materials/Alum/AA1100/aa1100_non_os.html
#
#FileType= strain_life
#DataType= fitted
#TIMEcol= 0
#NAME=  AA1100
#Name= Aluminum
#Stress_units= ksi
#Strain_units= strain
#Su=  17.
#Sy=  14.01
#E=  10000.
#%RA=  87.5
#BHN=  26.01
#NO. FAT. PTS.=  12
#Tot Strain  2Nf  Stress  Mean  Plastic Strain  Initial
#  Amp  Amp  Stress  Amp  Elastic Mod.
# AA1100  Aluminum  BHN=  26 Fn=  0
#  Monotonic Props.  Cyclic Props.
#ELAS. MOD.= 10000. KSI,  69. GPA  K'  =  22.4 KSI,  154.MPA
#YIELD,0.2%=  14. KSI,  97. MPA  N'  = 0.1434
#ULT. STRG.=  17. KSI,  117. MPA  F. STRG COEF=  24.0 KSI,  166.MPA
#K  =  0.0 KSI,  0. MPA  F.STRG EXP, b=-0.0959
#N  = 0.0000  FAT DUCT COEF=  1.6433
#RED. IN AREA = 87.5  F.DUCT EXP, c=-0.6689
#T. FRAC. STG.=  0.0 KSI,  0. MPA  Exp Cyc Yld  =  9. Ksi,  63.MPA
#T. FRAC. STR.= 0.000  Fit Cyc Yld  =  9. Ksi,  63.MPA
#No. fatigue data points=  12
#
# NOTE!! The Following Points are FITTED DATA:
#UNITS= KSI
#Stress_Units= KSI
# Total Strain  2Nf  Stress  Mean  Plastic Strain  Initial
#  Amp  Amp  Stress  Amp  Elastic Mod.
  1.64572  1  24.0  0.  1.64331  10000. #Fitted_point
  1.03585  2  22.5  0.  1.03360  10000. #Fitted_point
  0.56203  5  20.6  0.  0.55996  10000. #Fitted_point
  0.35413  10  19.3  0.  0.35220  10000. #Fitted_point
  0.22333  20  18.0  0.  0.22153  10000. #Fitted_point
  0.12167  50  16.5  0.  0.12001  10000. #Fitted_point
  0.07703  100  15.5  0.  0.07549  10000. #Fitted_point
  0.04893  200  14.5  0.  0.04748  10000. #Fitted_point
  0.02705  500  13.2  0.  0.02572  10000. #Fitted_point
  0.01742  1000  12.4  0.  0.01618  10000. #Fitted_point
  0.01134  2000  11.6  0.  0.01018  10000. #Fitted_point
  0.00658  5000  10.6  0.  0.00551  10000. #Fitted_point
  0.00446  10000  9.9  0.  0.00347  10000. #Fitted_point
  0.00311  20000  9.3  0.  0.00218  10000. #Fitted_point
  0.00203  50000  8.5  0.  0.00118  10000. #Fitted_point
  0.00154  100000  8.0  0.  0.00074  10000. #Fitted_point
  0.00121  200000  7.5  0.  0.00047  10000. #Fitted_point
  0.00094  500000  6.8  0.  0.00025  10000. #Fitted_point
  0.00080  1000000  6.4  0.  0.00016  10000. #Fitted_point
  0.00070  2000000  6.0  0.  0.00010  10000. #Fitted_point
  0.00060  5000000  5.5  0.  0.00005  10000. #Fitted_point
  0.00055  10000000  5.1  0.  0.00003  10000. #Fitted_point
  0.00050  20000000  4.8  0.  0.00002  10000. #Fitted_point
  0.00045  50000000  4.4  0.  0.00001  10000. #Fitted_point
  0.00042  100000000  4.1  0.  0.00001  10000. #Fitted_point
  0.00039  200000000  3.8  0.  0.00000  10000. #Fitted_point
  0.00035  500000000  3.5  0.  0.00000  10000. #Fitted_point
  0.00033 1000000000  3.3  0.  0.00000  10000. #Fitted_point
#

#2. History Magnification or Multiplication factor

#3. Enter Elastic Kt*Nominal (or Finite Element)  Stress History (Rainflow counted cycle sets)  Below:
 MPa ! 

Cycle Set #1 :
  Smax 
  Smin 
  Cycles

  Cycle Set #2 :
  Smax 
  Smin 
  Cycles

  Cycle Set #3 :
  Smax 
  Smin 
  Cycles

  Cycle Set #4 :
  Smax 
  Smin 
  Cycles

  Cycle Set #5 :
  Smax 
  Smin 
  Cycles

  Cycle Set #6 :
  Smax 
  Smin 
  Cycles

# 4.  (Page will be submitted to UoWaterloo Website)

#

File: backend/scratchpad/w6_fatig/fde/aa1100_non_os_fitted.html
#SAE Standard Fatigue Data File format

#
# Pick one:
#FDE_plot
#FDE_fit
#
#

#All of the data below was derived, but not copied, from the NASA Tech.
#Note D-1574.The derivations and additions have been made by the members
#of the FD+E committee of the SAE. Thus:
#
#Copyright (C) 1999  Fatigue Design + Evaluation Committee of the SAE.
#This data file is free software; you can redistribute it and/or modify
#it under the terms of the GNU General Public License as published by
#the Free Software Foundation; either version 2 of the license, or (at
#your option) any later version.
#
#This data file is distributed in the hope that it will be useful, but
#WITHOUT ANY WARRANTY; without even the implied warranty of MERCHANTA-
#BILITY or FITNESS FOR A PARTICULAR PURPOSE.  See the GNU General Public
#License for more details.
#
#You should have received a copy of the GNU General PUblic License along
#with this program; if not, write to the Free Software Foundation, Inc.,
#59 Temple Place - Suite 330, Boston, MA 02111-1307, USA. Try also their
#web site: http://www.gnu.org/copyleft/gpl.html
#
#Fn= 106
# Fitted Data Only!
# ALUMINUM, 1100  WROUGHT,  LONGITUDINAL, Diametral Hourglass Specimens
# cut from as-received bar stock, Strains converted to Longitudinal direction.
# Nominal Composition: Si+Fe=1.0% .20Cu max, .05Mn max, .10Zn, Al remainder
# SMITH ET AL, NASA TN D-1574,1963 # BHN 26.01
#Webpage= http://fde.uwaterloo.ca/Fde/Materials/Alum/AA1100/aa1100_non_os.html
#
#FileType= strain_life
#DataType= fitted
#TIMEcol= 0
#NAME=  AA1100
#Name= Aluminum
#Stress_units= ksi
#Strain_units= strain
#Su=  17.
#Sy=  14.01
#E=  10000.
#%RA=  87.5
#BHN=  26.01
#NO. FAT. PTS.=  12
# AA1100  Aluminum  BHN=  26 Fn=  0
#_  Monotonic Props.  Cyclic Props.
#ELAS. MOD.= 10000. KSI,  69. GPA  K'  =  22.4 KSI,  154.MPA
#YIELD,0.2%=  14. KSI,  97. MPA  N'  = 0.1434
#ULT. STRG.=  17. KSI,  117. MPA  F. STRG COEF=  24.0 KSI,  166.MPA
#K  =  0.0 KSI,  0. MPA  F.STRG EXP, b=-0.0959
#N  = 0.0000  FAT DUCT COEF=  1.6433
#RED. IN AREA = 87.5  F.DUCT EXP, c=-0.6689
#T. FRAC. STG.=  0.0 KSI,  0. MPA  Exp Cyc Yld  =  9. Ksi,  63.MPA
#T. FRAC. STR.= 0.000  Fit Cyc Yld  =  9. Ksi,  63.MPA
#No. fatigue data points=  12
#
# NOTE!! The Following Points are FITTED DATA:
#UNITS= KSI
#Stress_Units= KSI
#_Total Strain  2Nf  Stress  Mean  Plastic Strain  Initial
#_  Amp  Amp  Stress  Amp  Elastic Mod.
  1.64572  1  24.0  0.  1.64331  10000. #Fitted_point
  1.03585  2  22.5  0.  1.03360  10000. #Fitted_point
  0.56203  5  20.6  0.  0.55996  10000. #Fitted_point
  0.35413  10  19.3  0.  0.35220  10000. #Fitted_point
  0.22333  20  18.0  0.  0.22153  10000. #Fitted_point
  0.12167  50  16.5  0.  0.12001  10000. #Fitted_point
  0.07703  100  15.5  0.  0.07549  10000. #Fitted_point
  0.04893  200  14.5  0.  0.04748  10000. #Fitted_point
  0.02705  500  13.2  0.  0.02572  10000. #Fitted_point
  0.01742  1000  12.4  0.  0.01618  10000. #Fitted_point
  0.01134  2000  11.6  0.  0.01018  10000. #Fitted_point
  0.00658  5000  10.6  0.  0.00551  10000. #Fitted_point
  0.00446  10000  9.9  0.  0.00347  10000. #Fitted_point
  0.00311  20000  9.3  0.  0.00218  10000. #Fitted_point
  0.00203  50000  8.5  0.  0.00118  10000. #Fitted_point
  0.00154  100000  8.0  0.  0.00074  10000. #Fitted_point
  0.00121  200000  7.5  0.  0.00047  10000. #Fitted_point
  0.00094  500000  6.8  0.  0.00025  10000. #Fitted_point
  0.00080  1000000  6.4  0.  0.00016  10000. #Fitted_point
  0.00070  2000000  6.0  0.  0.00010  10000. #Fitted_point
  0.00060  5000000  5.5  0.  0.00005  10000. #Fitted_point
  0.00055  10000000  5.1  0.  0.00003  10000. #Fitted_point
  0.00050  20000000  4.8  0.  0.00002  10000. #Fitted_point
  0.00045  50000000  4.4  0.  0.00001  10000. #Fitted_point
  0.00042  100000000  4.1  0.  0.00001  10000. #Fitted_point
  0.00039  200000000  3.8  0.  0.00000  10000. #Fitted_point
  0.00035  500000000  3.5  0.  0.00000  10000. #Fitted_point
  0.00033 1000000000  3.3  0.  0.00000  10000. #Fitted_point
#Here is the bottom part of the html  graph/calc wrapper-----------
#
#

File: backend/scratchpad/w6_fatig/fde/aa2014-T6Nachtigall_nonOS_fc.html
#Material + Cycles File

#
# 1. Your Material (Digital-Fitted Curves):

#

#
# All of the data below was derived, but not copied, from the NASA Tech.
# Note D-7532.The derivations and additions have been made by the members
# of the FD&E committee of the SAE. Thus:
#
#  Copyright (C) 2003  Fatigue Design & Evaluation Committee of the SAE.
# This data file is free software; you can redistribute it and/or modify
# it under the terms of the GNU General Public License as published by
# the Free Software Foundation; either version 2 of the license, or (at
# your option) any later version.
#  This data file is distributed in the hope that it will be useful, but
# WITHOUT ANY WARRANTY; without even the implied warranty of MERCHANTA-
# BILITY or FITNESS FOR A PARTICULAR PURPOSE.  See the GNU General Public
# License for more details.
#  You should have received a copy of the GNU General PUblic License along
# with this program; if not, write to the Free Software Foundation, Inc.,
# 59 Temple Place - Suite 330, Boston, MA 02111-1307, USA. Try also their
# web site: http://www.gnu.org/copyleft/gpl.html
#
# AA 2014-T6 ALUMINUM, LONGITUDINAL
# NACHTIGALL, NASA TN D-7532,FEB74
# ASSUMED BHN 135
#
#FileType= strain_life
#DataType= fitted
#Fn= 160
#TIMEcol= 0
#NAME=  Aluminum
#NAME=  AA2014-T6
#Stress_units= ksi
#Strain_units= strain
#Su=  77.50  #ksi
#Sy=  70.40  #ksi
#E=  10791.  #ksi
#%RA=  0.0
#BHN= 135.
#NO. FAT. PTS.=  9
#Tot Strain  2Nf  Stress  Mean  Pl. Strain  Initial
#  Amp  Amp  Stress  Amp  Elastic Mod.
# Aluminum  AA2014-T6  BHN=  135 Fn=  0
#  Monotonic Props.  Cyclic Props.
#ELAS. MOD.= 10791. KSI,  74. GPA  K'  = 146.4 KSI,  1010.MPA
#YIELD,0.2%=  70. KSI,  485. MPA  N'  = 0.1266
#ULT. STRG.=  78. KSI,  534. MPA  F. STRG COEF=  128.5 KSI,  886.MPA
#K  =  0.0 KSI,  0. MPA  F.STRG EXP, b=-0.0921
#N  = 0.0000  FAT DUCT COEF=  0.3559
#RED. IN AREA =  0.0  F.DUCT EXP, c=-0.7274
#T. FRAC. STG.=  0.0 KSI,  0. MPA  Exp Cyc Yld  =  67. Ksi, 460.MPA
#T. FRAC. STR.= 0.000  Fit Cyc Yld  =  74. Ksi, 512.MPA
#No. fatigue data points=  9
#
# NOTE!! The Following Points are FITTED DATA:
#UNITS= KSI
#Stress_Units= KSI
# Total Strain  2Nf  Stress  Mean  Plastic Strain  Initial
#  Amp  Amp  Stress  Amp  Elastic Mod.
  0.36783  1  128.5  0.  0.35593  10791. #Fitted_point
  0.22614  2  120.5  0.  0.21497  10791. #Fitted_point
  0.12065  5  110.8  0.  0.11039  10791. #Fitted_point
  0.07630  10  103.9  0.  0.06667  10791. #Fitted_point
  0.04930  20  97.5  0.  0.04027  10791. #Fitted_point
  0.02898  50  89.6  0.  0.02068  10791. #Fitted_point
  0.02028  100  84.1  0.  0.01249  10791. #Fitted_point
  0.01485  200  78.9  0.  0.00754  10791. #Fitted_point
  0.01059  500  72.5  0.  0.00387  10791. #Fitted_point
  0.00864  1000  68.0  0.  0.00234  10791. #Fitted_point
  0.00732  2000  63.8  0.  0.00141  10791. #Fitted_point
  0.00616  5000  58.6  0.  0.00073  10791. #Fitted_point
  0.00553  10000  55.0  0.  0.00044  10791. #Fitted_point
  0.00505  20000  51.6  0.  0.00026  10791. #Fitted_point
  0.00453  50000  47.4  0.  0.00014  10791. #Fitted_point
  0.00420  100000  44.5  0.  0.00008  10791. #Fitted_point
  0.00392  200000  41.7  0.  0.00005  10791. #Fitted_point
  0.00358  500000  38.4  0.  0.00003  10791. #Fitted_point
  0.00335  1000000  36.0  0.  0.00002  10791. #Fitted_point
  0.00314  2000000  33.8  0.  0.00001  10791. #Fitted_point
  0.00288  5000000  31.0  0.  0.00000  10791. #Fitted_point
  0.00270  10000000  29.1  0.  0.00000  10791. #Fitted_point
  0.00253  20000000  27.3  0.  0.00000  10791. #Fitted_point
  0.00233  50000000  25.1  0.  0.00000  10791. #Fitted_point
  0.00218  100000000  23.5  0.  0.00000  10791. #Fitted_point
  0.00205  200000000  22.1  0.  0.00000  10791. #Fitted_point
  0.00188  500000000  20.3  0.  0.00000  10791. #Fitted_point
  0.00176 1000000000  19.0  0.  0.00000  10791. #Fitted_point
#

#2. History Magnification or Multiplication factor

#3. Enter Elastic Kt*Nominal (or Finite Element)  Stress History (Rainflow counted cycle sets)  Below:
 MPa ! 

Cycle Set #1 :
  Smax 
  Smin 
  Cycles

  Cycle Set #2 :
  Smax 
  Smin 
  Cycles

  Cycle Set #3 :
  Smax 
  Smin 
  Cycles

  Cycle Set #4 :
  Smax 
  Smin 
  Cycles

  Cycle Set #5 :
  Smax 
  Smin 
  Cycles

  Cycle Set #6 :
  Smax 
  Smin 
  Cycles

# 4.  (Page will be submitted to UoWaterloo Website)

#

File: backend/scratchpad/w6_fatig/fde/aa2014-T6Nachtigall_nonOS_fitted.html
#SAE Standard Fatigue Data File format

#
# Pick one:
#FDE_plot
#FDE_fit
#
#

#
#All of the data below was derived, but not copied, from the NASA Tech.
#Note D-7532.The derivations and additions have been made by the members
#of the FD&E committee of the SAE. Thus:
#
#Copyright (C) 2003  Fatigue Design & Evaluation Committee of the SAE.
#This data file is free software; you can redistribute it and/or modify
#it under the terms of the GNU General Public License as published by
#the Free Software Foundation; either version 2 of the license, or (at
#your option) any later version.
#This data file is distributed in the hope that it will be useful, but
#WITHOUT ANY WARRANTY; without even the implied warranty of MERCHANTA-
#BILITY or FITNESS FOR A PARTICULAR PURPOSE.  See the GNU General Public
#License for more details.
#You should have received a copy of the GNU General PUblic License along
#with this program; if not, write to the Free Software Foundation, Inc.,
#59 Temple Place - Suite 330, Boston, MA 02111-1307, USA. Try also their
#web site: http://www.gnu.org/copyleft/gpl.html
#
# Fitted Data Curve !
# AA 2014-T6 ALUMINUM, LONGITUDINAL
# NACHTIGALL, NASA TN D-7532,FEB74
# ASSUMED BHN 135
#
#FileType= strain_life
#DataType= fitted
#Fn= 160
#TIMEcol= 0
#NAME=  Aluminum
#NAME=  AA2014-T6
#Stress_units= ksi
#Strain_units= strain
#Su=  77.50  #ksi
#Sy=  70.40  #ksi
#E=  10791.  #ksi
#%RA=  0.0
#BHN= 135.
#NO. FAT. PTS.=  9
#_Aluminum  AA2014-T6  BHN=  135 Fn=  0
#_  Monotonic Props.  Cyclic Props.
#ELAS. MOD.= 10791. KSI,  74. GPA  K'  = 146.4 KSI,  1010.MPA
#YIELD,0.2%=  70. KSI,  485. MPA  N'  = 0.1266
#ULT. STRG.=  78. KSI,  534. MPA  F. STRG COEF=  128.5 KSI,  886.MPA
#K  =  0.0 KSI,  0. MPA  F.STRG EXP, b=-0.0921
#N  = 0.0000  FAT DUCT COEF=  0.3559
#RED. IN AREA =  0.0  F.DUCT EXP, c=-0.7274
#T. FRAC. STG.=  0.0 KSI,  0. MPA  Exp Cyc Yld  =  67. Ksi, 460.MPA
#T. FRAC. STR.= 0.000  Fit Cyc Yld  =  74. Ksi, 512.MPA
#No. fatigue data points=  9
#
# NOTE!! The Following Points are FITTED DATA:
#UNITS= KSI
#Stress_Units= KSI
#_Total Strain  2Nf  Stress  Mean  Plastic Strain  Initial
#_  Amp  Amp  Stress  Amp  Elastic Mod.
  0.36783  1  128.5  0.  0.35593  10791. #Fitted_point
  0.22614  2  120.5  0.  0.21497  10791. #Fitted_point
  0.12065  5  110.8  0.  0.11039  10791. #Fitted_point
  0.07630  10  103.9  0.  0.06667  10791. #Fitted_point
  0.04930  20  97.5  0.  0.04027  10791. #Fitted_point
  0.02898  50  89.6  0.  0.02068  10791. #Fitted_point
  0.02028  100  84.1  0.  0.01249  10791. #Fitted_point
  0.01485  200  78.9  0.  0.00754  10791. #Fitted_point
  0.01059  500  72.5  0.  0.00387  10791. #Fitted_point
  0.00864  1000  68.0  0.  0.00234  10791. #Fitted_point
  0.00732  2000  63.8  0.  0.00141  10791. #Fitted_point
  0.00616  5000  58.6  0.  0.00073  10791. #Fitted_point
  0.00553  10000  55.0  0.  0.00044  10791. #Fitted_point
  0.00505  20000  51.6  0.  0.00026  10791. #Fitted_point
  0.00453  50000  47.4  0.  0.00014  10791. #Fitted_point
  0.00420  100000  44.5  0.  0.00008  10791. #Fitted_point
  0.00392  200000  41.7  0.  0.00005  10791. #Fitted_point
  0.00358  500000  38.4  0.  0.00003  10791. #Fitted_point
  0.00335  1000000  36.0  0.  0.00002  10791. #Fitted_point
  0.00314  2000000  33.8  0.  0.00001  10791. #Fitted_point
  0.00288  5000000  31.0  0.  0.00000  10791. #Fitted_point
  0.00270  10000000  29.1  0.  0.00000  10791. #Fitted_point
  0.00253  20000000  27.3  0.  0.00000  10791. #Fitted_point
  0.00233  50000000  25.1  0.  0.00000  10791. #Fitted_point
  0.00218  100000000  23.5  0.  0.00000  10791. #Fitted_point
  0.00205  200000000  22.1  0.  0.00000  10791. #Fitted_point
  0.00188  500000000  20.3  0.  0.00000  10791. #Fitted_point
  0.00176 1000000000  19.0  0.  0.00000  10791. #Fitted_point
#Here is the bottom part of the html  graph/calc wrapper-----------
#
#

File: backend/scratchpad/w6_fatig/fde/aa2014-T6Smith_nonOS_fc.html
#Material + Cycles File

#
# 1. Your Material (Digital-Fitted Curves):

#

# All of the data below was derived, but not copied, from the NASA Tech.
# Note D-1574.The derivations and additions have been made by the members
# of the FD&E committee of the SAE. Thus:
#
#  Copyright (C) 2003  Fatigue Design & Evaluation Committee of the SAE.
# This data file is free software; you can redistribute it and/or modify
# it under the terms of the GNU General Public License as published by
# the Free Software Foundation; either version 2 of the license, or (at
# your option) any later version.
#  This data file is distributed in the hope that it will be useful, but
# WITHOUT ANY WARRANTY; without even the implied warranty of MERCHANTA-
# BILITY or FITNESS FOR A PARTICULAR PURPOSE.  See the GNU General Public
# License for more details.
#  You should have received a copy of the GNU General PUblic License along
# with this program; if not, write to the Free Software Foundation, Inc.,
# 59 Temple Place - Suite 330, Boston, MA 02111-1307, USA. Try also their
# web site: http://www.gnu.org/copyleft/gpl.html
#
#Fn= 105
# 2014-T6 ALUMINUM, WROUGHT LONGITUDINAL
# SMITH ET AL,NASA TN D-1574,1963
# BHN 150/160
#
#FileType= strain_life
#DataType= fitted
#TIMEcol= 0
#NAME=  AA2014-T6
#NAME=  Aluminum
#Stress_units= ksi
#Strain_units= strain
#Su=  74.00  #ksi
#Sy=  66.90  #ksi
#E=  9993.  #ksi
#%RA=  25.0
#BHN= 155.
#NO. FAT. PTS.=  12
#Tot Strain  2Nf  Stress  Mean  Pl_Strain  Initial
#  Amp  Amp  Stress  Amp  Elastic Mod.
# AA2014-T6  Aluminum  BHN=  155 Fn=  0
#  Monotonic Props.  Cyclic Props.
#ELAS. MOD.=  9993. KSI,  69. GPA  K'  = 139.7 KSI,  963.MPA
#YIELD,0.2%=  67. KSI,  461. MPA  N'  = 0.1315
#ULT. STRG.=  74. KSI,  510. MPA  F. STRG COEF=  146.3 KSI, 1008.MPA
#K  =  0.0 KSI,  0. MPA  F.STRG EXP, b=-0.1144
#N  = 0.0000  FAT DUCT COEF=  1.4182
#RED. IN AREA = 25.0  F.DUCT EXP, c=-0.8703
#T. FRAC. STG.=  0.0 KSI,  0. MPA  Exp Cyc Yld  =  62. Ksi, 426.MPA
#T. FRAC. STR.= 0.000  Fit Cyc Yld  =  62. Ksi, 425.MPA
#No. fatigue data points=  12
#
# NOTE!! The Following Points are FITTED DATA:
#UNITS= KSI
#Stress_Units= KSI
# Total Strain  2Nf  Stress  Mean  Plastic Strain  Initial
#  Amp  Amp  Stress  Amp  Elastic Mod.
  1.43286  1  146.3  0.  1.41822  9993. #Fitted_point
  0.78931  2  135.1  0.  0.77579  9993. #Fitted_point
  0.36164  5  121.7  0.  0.34946  9993. #Fitted_point
  0.20241  10  112.4  0.  0.19116  9993. #Fitted_point
  0.11496  20  103.8  0.  0.10457  9993. #Fitted_point
  0.05646  50  93.5  0.  0.04710  9993. #Fitted_point
  0.03441  100  86.4  0.  0.02577  9993. #Fitted_point
  0.02208  200  79.8  0.  0.01410  9993. #Fitted_point
  0.01354  500  71.8  0.  0.00635  9993. #Fitted_point
  0.01011  1000  66.4  0.  0.00347  9993. #Fitted_point
  0.00803  2000  61.3  0.  0.00190  9993. #Fitted_point
  0.00638  5000  55.2  0.  0.00086  9993. #Fitted_point
  0.00557  10000  51.0  0.  0.00047  9993. #Fitted_point
  0.00497  20000  47.1  0.  0.00026  9993. #Fitted_point
  0.00436  50000  42.4  0.  0.00012  9993. #Fitted_point
  0.00398  100000  39.2  0.  0.00006  9993. #Fitted_point
  0.00366  200000  36.2  0.  0.00003  9993. #Fitted_point
  0.00328  500000  32.6  0.  0.00002  9993. #Fitted_point
  0.00302  1000000  30.1  0.  0.00001  9993. #Fitted_point
  0.00279  2000000  27.8  0.  0.00000  9993. #Fitted_point
  0.00251  5000000  25.0  0.  0.00000  9993. #Fitted_point
  0.00232  10000000  23.1  0.  0.00000  9993. #Fitted_point
  0.00214  20000000  21.4  0.  0.00000  9993. #Fitted_point
  0.00193  50000000  19.2  0.  0.00000  9993. #Fitted_point
  0.00178  100000000  17.8  0.  0.00000  9993. #Fitted_point
  0.00164  200000000  16.4  0.  0.00000  9993. #Fitted_point
  0.00148  500000000  14.8  0.  0.00000  9993. #Fitted_point
  0.00137 1000000000  13.7  0.  0.00000  9993. #Fitted_point
#

#2. History Magnification or Multiplication factor

#3. Enter Elastic Kt*Nominal (or Finite Element)  Stress History (Rainflow counted cycle sets)  Below:
 MPa ! 

Cycle Set #1 :
  Smax 
  Smin 
  Cycles

  Cycle Set #2 :
  Smax 
  Smin 
  Cycles

  Cycle Set #3 :
  Smax 
  Smin 
  Cycles

  Cycle Set #4 :
  Smax 
  Smin 
  Cycles

  Cycle Set #5 :
  Smax 
  Smin 
  Cycles

  Cycle Set #6 :
  Smax 
  Smin 
  Cycles

# 4.  (Page will be submitted to UoWaterloo Website)

#

File: backend/scratchpad/w6_fatig/fde/aa2014-T6Smith_nonOS_fitted.html
#SAE Standard Fatigue Data File format

#
# Pick one:
#FDE_plot
#FDE_fit
#
#

#All of the data below was derived, but not copied, from the NASA Tech.
#Note D-1574.The derivations and additions have been made by the members
#of the FD&E committee of the SAE. Thus:
#
#Copyright (C) 2003  Fatigue Design & Evaluation Committee of the SAE.
#This data file is free software; you can redistribute it and/or modify
#it under the terms of the GNU General Public License as published by
#the Free Software Foundation; either version 2 of the license, or (at
#your option) any later version.
#This data file is distributed in the hope that it will be useful, but
#WITHOUT ANY WARRANTY; without even the implied warranty of MERCHANTA-
#BILITY or FITNESS FOR A PARTICULAR PURPOSE.  See the GNU General Public
#License for more details.
#You should have received a copy of the GNU General PUblic License along
#with this program; if not, write to the Free Software Foundation, Inc.,
#59 Temple Place - Suite 330, Boston, MA 02111-1307, USA. Try also their
#web site: http://www.gnu.org/copyleft/gpl.html
#
# Fitted Data Curve !
# AA 2014-T6 ALUMINUM, WROUGHT LONGITUDINAL
# SMITH ET AL,NASA TN D-1574,1963
# BHN 150/160
#
#FileType= strain_life
#DataType= fitted
#TIMEcol= 0
#NAME=  AA2014-T6
#NAME=  Aluminum
#Fn= 105
#Stress_units= ksi
#Strain_units= strain
#Su=  74.00  #ksi
#Sy=  66.90  #ksi
#E=  9993.  #ksi
#%RA=  25.0
#BHN= 155.
#NO. FAT. PTS.=  12
#_AA2014-T6  Aluminum  BHN=  155 Fn=  0
#_  Monotonic Props.  Cyclic Props.
#ELAS. MOD.=  9993. KSI,  69. GPA  K'  = 139.7 KSI,  963.MPA
#YIELD,0.2%=  67. KSI,  461. MPA  N'  = 0.1315
#ULT. STRG.=  74. KSI,  510. MPA  F. STRG COEF=  146.3 KSI, 1008.MPA
#K  =  0.0 KSI,  0. MPA  F.STRG EXP, b=-0.1144
#N  = 0.0000  FAT DUCT COEF=  1.4182
#RED. IN AREA = 25.0  F.DUCT EXP, c=-0.8703
#T. FRAC. STG.=  0.0 KSI,  0. MPA  Exp Cyc Yld  =  62. Ksi, 426.MPA
#T. FRAC. STR.= 0.000  Fit Cyc Yld  =  62. Ksi, 425.MPA
#No. fatigue data points=  12
#
# NOTE!! The Following Points are FITTED DATA:
#UNITS= KSI
#Stress_Units= KSI
#_Total Strain  2Nf  Stress  Mean  Plastic Strain  Initial
#_  Amp  Amp  Stress  Amp  Elastic Mod.
  1.43286  1  146.3  0.  1.41822  9993. #Fitted_point
  0.78931  2  135.1  0.  0.77579  9993. #Fitted_point
  0.36164  5  121.7  0.  0.34946  9993. #Fitted_point
  0.20241  10  112.4  0.  0.19116  9993. #Fitted_point
  0.11496  20  103.8  0.  0.10457  9993. #Fitted_point
  0.05646  50  93.5  0.  0.04710  9993. #Fitted_point
  0.03441  100  86.4  0.  0.02577  9993. #Fitted_point
  0.02208  200  79.8  0.  0.01410  9993. #Fitted_point
  0.01354  500  71.8  0.  0.00635  9993. #Fitted_point
  0.01011  1000  66.4  0.  0.00347  9993. #Fitted_point
  0.00803  2000  61.3  0.  0.00190  9993. #Fitted_point
  0.00638  5000  55.2  0.  0.00086  9993. #Fitted_point
  0.00557  10000  51.0  0.  0.00047  9993. #Fitted_point
  0.00497  20000  47.1  0.  0.00026  9993. #Fitted_point
  0.00436  50000  42.4  0.  0.00012  9993. #Fitted_point
  0.00398  100000  39.2  0.  0.00006  9993. #Fitted_point
  0.00366  200000  36.2  0.  0.00003  9993. #Fitted_point
  0.00328  500000  32.6  0.  0.00002  9993. #Fitted_point
  0.00302  1000000  30.1  0.  0.00001  9993. #Fitted_point
  0.00279  2000000  27.8  0.  0.00000  9993. #Fitted_point
  0.00251  5000000  25.0  0.  0.00000  9993. #Fitted_point
  0.00232  10000000  23.1  0.  0.00000  9993. #Fitted_point
  0.00214  20000000  21.4  0.  0.00000  9993. #Fitted_point
  0.00193  50000000  19.2  0.  0.00000  9993. #Fitted_point
  0.00178  100000000  17.8  0.  0.00000  9993. #Fitted_point
  0.00164  200000000  16.4  0.  0.00000  9993. #Fitted_point
  0.00148  500000000  14.8  0.  0.00000  9993. #Fitted_point
  0.00137 1000000000  13.7  0.  0.00000  9993. #Fitted_point
#Here is the bottom part of the html  graph/calc wrapper-----------
#
#

File: backend/scratchpad/w6_fatig/fde/aa2014-T6merged_nonOS_fc.html
#Material + Cycles File

#
# 1. Your Material (Digital-Fitted Curves):

#

#
#Copyright (C) 2003,2012  Fatigue Design + Evaluation Committee of the SAE.
#This data file is free software; you can redistribute it and/or modify
#it under the terms of the GNU General Public License as published by
#the Free Software Foundation; either version 2 of the license, or (at
#your option) any later version.
#This data file is distributed in the hope that it will be useful, but
#WITHOUT ANY WARRANTY; without even the implied warranty of MERCHANTA-
#BILITY or FITNESS FOR A PARTICULAR PURPOSE.  See the GNU General Public
#License for more details.
#You should have received a copy of the GNU General PUblic License along
#with this program; if not, write to the Free Software Foundation, Inc.,
#59 Temple Place - Suite 330, Boston, MA 02111-1307, USA. Try also their
#web site: http://www.gnu.org/copyleft/gpl.html
#
# NOTE :  Fitted Data !!
# Merged file of two data sets:
# AA2014-T6 Aluminum, WROUGHT LONGITUDINAL, SMITH et al,NASA TN D-1574,1963
#  BHN 150/160
# AA 2014-T6 Aluminum, LONGITUDINAL, NACHTIGALL, NASA TN D-7532,FEB74
#  ASSUMED BHN 135
# AA 2014-T6, Ramusat+Vidal, Mem. Sci. Rev. Met. Jan 1979
#
#FileType= strain_life
#DataType= fitted
#TIMEcol= 0
#NAME= AA2014-T6
#NAME= merged
#NAME= Aluminum
#Stress_units= ksi
#Strain_units= strain
#Su=  70.40  #ksi average
#Sy=  77.5  #ksi average
#E=  10520.  #ksi average
#%RA=  0
#BHN= 145.  #average
#NO. FAT. PTS.=  36
# saedigcurve_v2.2.f starts.
#
# NOTE!! The Following Points are FITTED DATA:#NOTE!! Fitted Stress computed using Experm. K' and n'
#Stress_Units= KSI
# Total Strain  2Nf  Stress  Mean  Plastic Strain  Initial
#  Amp  Amp  Stress  Amp  Elastic Mod.
  .185  1  90.4  0.  .177  74300. #Fitted_point monotonic test
  0.02242  100  82.0  0.  0.01463  10520. #Fitted_point manually
  0.01495  250  80.1  0.  0.00734  10520. #Fitted_point manually
  0.00813  1500  75.0  0.  0.00100  10520. #Fitted_point manually
  0.00694  5000  71.0  0.  0.00019  10520. #Fitted_point manually
  0.00593  8000  62.4  0.  0.00000  10520. #Fitted_point manually
  0.00538  20000  56.6  0.  0.00000  10520. #Fitted_point manually
  0.00494  30000  52.0  0.  0.00000  10520. #Fitted_point manually
  0.00444  50000  46.7  0.  0.00000  10520. #Fitted_point manually
  0.00411  100000  43.3  0.  0.00000  10520. #Fitted_point manually
  0.00381  200000  40.1  0.  -0.00000  10520. #Fitted_point manually
  0.00346  400000  36.4  0.  0.00000  10520. #Fitted_point manually
  0.00321  750000  33.8  0.  0.00000  10520. #Fitted_point manually
  0.00298  1500000  31.3  0.  -0.00000  10520. #Fitted_point manually
  0.00270  3000000  28.4  0.  -0.00000  10520. #Fitted_point manually
  0.00251  8000000  26.4  0.  -0.00000  10520. #Fitted_point manually

#

#2. History Magnification or Multiplication factor

#3. Enter Elastic Kt*Nominal (or Finite Element)  Stress History (Rainflow counted cycle sets)  Below:
 MPa ! 

Cycle Set #1 :
  Smax 
  Smin 
  Cycles

  Cycle Set #2 :
  Smax 
  Smin 
  Cycles

  Cycle Set #3 :
  Smax 
  Smin 
  Cycles

  Cycle Set #4 :
  Smax 
  Smin 
  Cycles

  Cycle Set #5 :
  Smax 
  Smin 
  Cycles

  Cycle Set #6 :
  Smax 
  Smin 
  Cycles

# 4.  (Page will be submitted to UoWaterloo Website)

#
