Repository: squall321/MaterialTwinWeb

<!-- MaterialTwin 프로젝트 개요·현황·구조 진입점. -->

# MaterialTwin

쯔윅(Zwick/Roell testXpert) 인장·완화 시험 데이터를 업로드받아 **물성 도출 → 구성방정식 피팅 → LS-DYNA 카드**까지 한 흐름으로 만들고, 그 DB 전체를 **LLM이 MCP로 직접 조회·등록**하는 재료 물성 플랫폼.

## 구성
- **backend/** — FastAPI + SQLAlchemy(SQLite↔Postgres) + Alembic. 단일 SIF로 프런트(`frontend/dist`)를 StaticFiles 서빙.
- **frontend/** — Vite + React + TypeScript, 상대경로·해시 라우팅(`/apps/<slug>/` 서브패스 대응), ECharts.
- **backend/mcp_server.py** — MCP(stdio) 서버. → [docs/MCP.md](docs/MCP.md)
- **docs/** — [intro.html](docs/intro.html)(비전) · [showcase.html](docs/showcase.html)(시연) · [MCP.md](docs/MCP.md)

File: backend/scratchpad/w6_fatig/fde/aa2014-T6merged_nonOS_fitted.html
#SAE Standard Fatigue Data File format

#
# Pick one:
#FDE_plot
#FDE_fit
#
#

#
#Copyright (C) 2003,2012  Fatigue Design + Evaluation Committee of the SAE.
#This data file is free software; you can redistribute it and/or modify
#it under the terms of the GNU General Public License as published by
#the Free Software Foundation; either version 2 of the license, or (at
#your option) any later version.
#This data file is distributed in the hope that it will be useful, but
#WITHOUT ANY WARRANTY; without even the implied warranty of MERCHANTA-
#BILITY or FITNESS FOR A PARTICULAR PURPOSE.  See the GNU General Public
#License for more details.
#You should have received a copy of the GNU General PUblic License along
#with this program; if not, write to the Free Software Foundation, Inc.,
#59 Temple Place - Suite 330, Boston, MA 02111-1307, USA. Try also their
#web site: http://www.gnu.org/copyleft/gpl.html
#
# NOTE :  Fitted Data !!
# Merged file of two data sets:
# AA2014-T6 Aluminum, WROUGHT LONGITUDINAL, SMITH et al,NASA TN D-1574,1963
#  BHN 150/160
# AA 2014-T6 Aluminum, LONGITUDINAL, NACHTIGALL, NASA TN D-7532,FEB74
#  ASSUMED BHN 135
# AA 2014-T6, Ramusat+Vidal, Mem. Sci. Rev. Met. Jan 1979
#
#FileType= strain_life
#DataType= fitted
#TIMEcol= 0
#NAME= AA2014-T6
#NAME= merged
#NAME= Aluminum
#Stress_units= ksi
#Strain_units= strain
#Su=  70.40  #ksi average
#Sy=  77.5  #ksi average
#E=  10520.  #ksi average
#%RA=  0
#BHN= 145.  #average
#NO. FAT. PTS.=  36
# saedigcurve_v2.2.f starts.
#
# NOTE!! The Following Points are FITTED DATA:#NOTE!! Fitted Stress computed using Experm. K' and n'
#Stress_Units= KSI
# Total Strain  2Nf  Stress  Mean  Plastic Strain  Initial
#  Amp  Amp  Stress  Amp  Elastic Mod.
  .185  1  90.4  0.  .177  74300. #Fitted_point monotonic test
  0.02242  100  82.0  0.  0.01463  10520. #Fitted_point manually
  0.01495  250  80.1  0.  0.00734  10520. #Fitted_point manually
  0.00813  1500  75.0  0.  0.00100  10520. #Fitted_point manually
  0.00694  5000  71.0  0.  0.00019  10520. #Fitted_point manually
  0.00593  8000  62.4  0.  0.00000  10520. #Fitted_point manually
  0.00538  20000  56.6  0.  0.00000  10520. #Fitted_point manually
  0.00494  30000  52.0  0.  0.00000  10520. #Fitted_point manually
  0.00444  50000  46.7  0.  0.00000  10520. #Fitted_point manually
  0.00411  100000  43.3  0.  0.00000  10520. #Fitted_point manually
  0.00381  200000  40.1  0.  -0.00000  10520. #Fitted_point manually
  0.00346  400000  36.4  0.  0.00000  10520. #Fitted_point manually
  0.00321  750000  33.8  0.  0.00000  10520. #Fitted_point manually
  0.00298  1500000  31.3  0.  -0.00000  10520. #Fitted_point manually
  0.00270  3000000  28.4  0.  -0.00000  10520. #Fitted_point manually
  0.00251  8000000  26.4  0.  -0.00000  10520. #Fitted_point manually
#
#

File: backend/scratchpad/w6_fatig/fde/aa2024T351_Leis_non_os_fc.html
#Material + Cycles File

#
# 1. Your Material (Digital-Fitted Curves):

#

#  Copyright (C) 2001 B.N. Leis
# This data file is free software; you can redistribute it and/or modify
# it under the terms of the GNU General Public License as published by
# the Free Software Foundation; either version 2 of the license, or (at
# your option) any later version.
#  This data file is distributed in the hope that it will be useful, but
# WITHOUT ANY WARRANTY; without even the implied warranty of MERCHANTA-
# BILITY or FITNESS FOR A PARTICULAR PURPOSE.  See the GNU General Public
# License for more details.
#  You should have received a copy of the GNU General PUblic License along
# with this program; if not, write to the Free Software Foundation, Inc.,
# 59 Temple Place -Suite 330, Boston, MA 02111-1307, USA. Try also their
# web site: http://www.gnu.org/copyleft/gpl.html
#
# 2024-T351 AL, B.N. Leis UoWaterloo,
# 4.2Cu 1.2Mg 0.5Mn 0.3Si 0.2ZN 0.1Fe  TRACE_Cr, Al REST.
# BHN not known. Info taken from Leis MSc Thesis fig 17
#Fn= 267
#
#FileType= strain_life
#DataType= fitted
#TIMEcol= 0
#NAME=  AA-2024-T351
#NAME=  LEIS2024
#Name= Aluminum
#Stress_units= ksi
#Strain_units= strain
#Su=  70.00
#Sy=  52.00
#E=  10100.
#%RA=  0.0
#BHN=  0.
#NO. FAT. PTS.=  9
#Tot Strain  2Nf  Stress  Mean  Plastic Strain  Initial
#  Amp  Amp  Stress  Amp  Elastic Mod.
# AA-2024-T3 LEIS2024  BHN=  0 Fn=  0
#  Monotonic Props.  Cyclic Props.
#ELAS. MOD.= 10100. KSI,  70. GPA  K'  = 127.8 KSI,  881.MPA
#YIELD,0.2%=  52. KSI,  359. MPA  N'  = 0.1314
#ULT. STRG.=  70. KSI,  483. MPA  F. STRG COEF=  115.0 KSI,  793.MPA
#K  =  0.0 KSI,  0. MPA  F.STRG EXP, b=-0.0897
#N  = 0.0000  FAT DUCT COEF=  0.4501
#RED. IN AREA =  0.0  F.DUCT EXP, c=-0.6826
#T. FRAC. STG.=  0.0 KSI,  0. MPA  Exp Cyc Yld  =  56. Ksi, 389.MPA
#T. FRAC. STR.= 0.000  Fit Cyc Yld  =  58. Ksi, 402.MPA
#No. fatigue data points=  9
#
# NOTE!! The Following Points are FITTED DATA:
#UNITS= KSI
#Stress_Units= KSI
# Total Strain  2Nf  Stress  Mean  Plastic Strain  Initial
#  Amp  Amp  Stress  Amp  Elastic Mod.
  0.46151  1  115.0  0.  0.45012  10100. #Fitted_point
  0.29114  2  108.1  0.  0.28044  10100. #Fitted_point
  0.15989  5  99.6  0.  0.15003  10100. #Fitted_point
  0.10274  10  93.6  0.  0.09347  10100. #Fitted_point
  0.06694  20  87.9  0.  0.05824  10100. #Fitted_point
  0.03917  50  81.0  0.  0.03116  10100. #Fitted_point
  0.02695  100  76.1  0.  0.01941  10100. #Fitted_point
  0.01917  200  71.5  0.  0.01209  10100. #Fitted_point
  0.01299  500  65.9  0.  0.00647  10100. #Fitted_point
  0.01016  1000  61.9  0.  0.00403  10100. #Fitted_point
  0.00827  2000  58.2  0.  0.00251  10100. #Fitted_point
  0.00665  5000  53.6  0.  0.00134  10100. #Fitted_point
  0.00582  10000  50.3  0.  0.00084  10100. #Fitted_point
  0.00521  20000  47.3  0.  0.00052  10100. #Fitted_point
  0.00459  50000  43.6  0.  0.00028  10100. #Fitted_point
  0.00423  100000  40.9  0.  0.00017  10100. #Fitted_point
  0.00392  200000  38.5  0.  0.00011  10100. #Fitted_point
  0.00357  500000  35.4  0.  0.00006  10100. #Fitted_point
  0.00333  1000000  33.3  0.  0.00004  10100. #Fitted_point
  0.00312  2000000  31.3  0.  0.00002  10100. #Fitted_point
  0.00287  5000000  28.8  0.  0.00001  10100. #Fitted_point
  0.00269  10000000  27.1  0.  0.00001  10100. #Fitted_point
  0.00253  20000000  25.5  0.  0.00000  10100. #Fitted_point
  0.00232  50000000  23.4  0.  0.00000  10100. #Fitted_point
  0.00218  100000000  22.0  0.  0.00000  10100. #Fitted_point
  0.00205  200000000  20.7  0.  0.00000  10100. #Fitted_point
  0.00189  500000000  19.1  0.  0.00000  10100. #Fitted_point
  0.00177 1000000000  17.9  0.  0.00000  10100. #Fitted_point
#

#2. History Magnification or Multiplication factor

#3. Enter Elastic Kt*Nominal (or Finite Element)  Stress History (Rainflow counted cycle sets)  Below:
 MPa ! 

Cycle Set #1 :
  Smax 
  Smin 
  Cycles

  Cycle Set #2 :
  Smax 
  Smin 
  Cycles

  Cycle Set #3 :
  Smax 
  Smin 
  Cycles

  Cycle Set #4 :
  Smax 
  Smin 
  Cycles

  Cycle Set #5 :
  Smax 
  Smin 
  Cycles

  Cycle Set #6 :
  Smax 
  Smin 
  Cycles

# 4.  (Page will be submitted to UoWaterloo Website)

#

File: backend/scratchpad/w6_fatig/fde/aa2024T351_Leis_non_os_fitted.html
#SAE Standard Fatigue Data File format

#
# Pick one:
#FDE_plot
#FDE_fit
#
#

#Copyright (C) 2001 B.N. Leis
#This data file is free software; you can redistribute it and/or modify
#it under the terms of the GNU General Public License as published by
#the Free Software Foundation; either version 2 of the license, or (at
#your option) any later version.
#This data file is distributed in the hope that it will be useful, but
#WITHOUT ANY WARRANTY; without even the implied warranty of MERCHANTA-
#BILITY or FITNESS FOR A PARTICULAR PURPOSE.  See the GNU General Public
#License for more details.
#You should have received a copy of the GNU General PUblic License along
#with this program; if not, write to the Free Software Foundation, Inc.,
#59 Temple Place -Suite 330, Boston, MA 02111-1307, USA. Try also their
#web site: http://www.gnu.org/copyleft/gpl.html
#
# Fitted Data Only!
# 2024-T351 AL, B.N. Leis UoWaterloo,
# 4.2Cu 1.2Mg 0.5Mn 0.3Si 0.2ZN 0.1Fe  TRACE_Cr, Al REST.
# BHN not known. Info taken from Leis MSc Thesis fig 17
#Fn= 267
#
#FileType= strain_life
#DataType= fitted
#TIMEcol= 0
#NAME=  AA-2024-T351
#NAME=  LEIS2024
#Name= Aluminum
#Stress_units= ksi
#Strain_units= strain
#Su=  70.00
#Sy=  52.00
#E=  10100.
#%RA=  0.0
#BHN=  0.
#NO. FAT. PTS.=  9
# AA-2024-T3 LEIS2024  BHN=  0 Fn=  0
#_  Monotonic Props.  Cyclic Props.
#ELAS. MOD.= 10100. KSI,  70. GPA  K'  = 127.8 KSI,  881.MPA
#YIELD,0.2%=  52. KSI,  359. MPA  N'  = 0.1314
#ULT. STRG.=  70. KSI,  483. MPA  F. STRG COEF=  115.0 KSI,  793.MPA
#K  =  0.0 KSI,  0. MPA  F.STRG EXP, b=-0.0897
#N  = 0.0000  FAT DUCT COEF=  0.4501
#RED. IN AREA =  0.0  F.DUCT EXP, c=-0.6826
#T. FRAC. STG.=  0.0 KSI,  0. MPA  Exp Cyc Yld  =  56. Ksi, 389.MPA
#T. FRAC. STR.= 0.000  Fit Cyc Yld  =  58. Ksi, 402.MPA
#No. fatigue data points=  9
#
# NOTE!! The Following Points are FITTED DATA:
#UNITS= KSI
#Stress_Units= KSI
#_Total Strain  2Nf  Stress  Mean  Plastic Strain  Initial
#_  Amp  Amp  Stress  Amp  Elastic Mod.
  0.46151  1  115.0  0.  0.45012  10100. #Fitted_point
  0.29114  2  108.1  0.  0.28044  10100. #Fitted_point
  0.15989  5  99.6  0.  0.15003  10100. #Fitted_point
  0.10274  10  93.6  0.  0.09347  10100. #Fitted_point
  0.06694  20  87.9  0.  0.05824  10100. #Fitted_point
  0.03917  50  81.0  0.  0.03116  10100. #Fitted_point
  0.02695  100  76.1  0.  0.01941  10100. #Fitted_point
  0.01917  200  71.5  0.  0.01209  10100. #Fitted_point
  0.01299  500  65.9  0.  0.00647  10100. #Fitted_point
  0.01016  1000  61.9  0.  0.00403  10100. #Fitted_point
  0.00827  2000  58.2  0.  0.00251  10100. #Fitted_point
  0.00665  5000  53.6  0.  0.00134  10100. #Fitted_point
  0.00582  10000  50.3  0.  0.00084  10100. #Fitted_point
  0.00521  20000  47.3  0.  0.00052  10100. #Fitted_point
  0.00459  50000  43.6  0.  0.00028  10100. #Fitted_point
  0.00423  100000  40.9  0.  0.00017  10100. #Fitted_point
  0.00392  200000  38.5  0.  0.00011  10100. #Fitted_point
  0.00357  500000  35.4  0.  0.00006  10100. #Fitted_point
  0.00333  1000000  33.3  0.  0.00004  10100. #Fitted_point
  0.00312  2000000  31.3  0.  0.00002  10100. #Fitted_point
  0.00287  5000000  28.8  0.  0.00001  10100. #Fitted_point
  0.00269  10000000  27.1  0.  0.00001  10100. #Fitted_point
  0.00253  20000000  25.5  0.  0.00000  10100. #Fitted_point
  0.00232  50000000  23.4  0.  0.00000  10100. #Fitted_point
  0.00218  100000000  22.0  0.  0.00000  10100. #Fitted_point
  0.00205  200000000  20.7  0.  0.00000  10100. #Fitted_point
  0.00189  500000000  19.1  0.  0.00000  10100. #Fitted_point
  0.00177 1000000000  17.9  0.  0.00000  10100. #Fitted_point
#Here is the bottom part of the html  graph/calc wrapper-----------
#
#

File: backend/scratchpad/w6_fatig/fde/aa2024T4_Endo_Morrow_non_os_fc.html
#Material + Cycles File

#
# 1. Your Material (Digital-Fitted Curves):

#

#  Copyright (C) 2001 Fatigue Design & Evaluation Comm. of SAE
# This data file is free software; you can redistribute it and/or modify
# it under the terms of the GNU General Public License as published by
# the Free Software Foundation; either version 2 of the license, or (at
# your option) any later version.
#  This data file is distributed in the hope that it will be useful, but
# WITHOUT ANY WARRANTY; without even the implied warranty of MERCHANTA-
# BILITY or FITNESS FOR A PARTICULAR PURPOSE.  See the GNU General Public
# License for more details.
#  You should have received a copy of the GNU General PUblic License along
# with this program; if not, write to the Free Software Foundation, Inc.,
# 59 Temple Place -Suite 330, Boston, MA 02111-1307, USA. Try also their
# web site: http://www.gnu.org/copyleft/gpl.html
#
#Fn= 108
# AA 2024-T4 ALUM., wrought, Specimens from 3/4inch rod stock.
# ENDO T. J. MORROW, J. OF MATERIALS, VOL.4, P.159,1969
# BHN ASSUMED 120,  Strain Controlled Diametral testing
# Converted to longitudinal. correction Jan.31, CCC
# NOTE:  Data points are averages of several points
#
#FileType= strain_life
#DataType= fitted
#TIMEcol= 0
#NAME=  A2024C02
#NAME=  AA2024-T4
#Name= Aluminum
#Stress_units= ksi
#Strain_units= strain
#Su=  69.00
#Sy=  44.00
#E=  10196.
#%RA=  35.0
#BHN= 120.
#NO. FAT. PTS.=  8
#Tot Strain  2Nf  Stress  Mean  Plastic Strain  Initial
#  Amp  Amp  Stress  Amp  Elastic Mod.
# A2024C02  AA2024-T4  BHN=  120 Fn=  0
#  Monotonic Props.  Cyclic Props.
#ELAS. MOD.= 10196. KSI,  70. GPA  K'  = 113.2 KSI,  780.MPA
#YIELD,0.2%=  44. KSI,  303. MPA  N'  = 0.0907
#ULT. STRG.=  69. KSI,  476. MPA  F. STRG COEF=  110.0 KSI,  758.MPA
#K  =  0.0 KSI,  0. MPA  F.STRG EXP, b=-0.0760
#N  = 0.0000  FAT DUCT COEF=  0.7306
#RED. IN AREA = 35.0  F.DUCT EXP, c=-0.8375
#T. FRAC. STG.=  0.0 KSI,  0. MPA  Exp Cyc Yld  =  64. Ksi, 444.MPA
#T. FRAC. STR.= 0.000  Fit Cyc Yld  =  67. Ksi, 461.MPA
#No. fatigue data points=  8
#
# NOTE!! The Following Points are FITTED DATA:
#UNITS= KSI
#Stress_Units= KSI
# Total Strain  2Nf  Stress  Mean  Plastic Strain  Initial
#  Amp  Amp  Stress  Amp  Elastic Mod.
  0.74135  1  110.0  0.  0.73056  10196. #Fitted_point
  0.41906  2  104.4  0.  0.40882  10196. #Fitted_point
  0.19933  5  97.3  0.  0.18978  10196. #Fitted_point
  0.11526  10  92.3  0.  0.10620  10196. #Fitted_point
  0.06802  20  87.6  0.  0.05943  10196. #Fitted_point
  0.03560  50  81.7  0.  0.02759  10196. #Fitted_point
  0.02304  100  77.5  0.  0.01544  10196. #Fitted_point
  0.01585  200  73.6  0.  0.00864  10196. #Fitted_point
  0.01074  500  68.6  0.  0.00401  10196. #Fitted_point
  0.00863  1000  65.1  0.  0.00224  10196. #Fitted_point
  0.00731  2000  61.7  0.  0.00126  10196. #Fitted_point
  0.00623  5000  57.6  0.  0.00058  10196. #Fitted_point
  0.00569  10000  54.6  0.  0.00033  10196. #Fitted_point
  0.00527  20000  51.8  0.  0.00018  10196. #Fitted_point
  0.00483  50000  48.4  0.  0.00008  10196. #Fitted_point
  0.00455  100000  45.9  0.  0.00005  10196. #Fitted_point
  0.00429  200000  43.5  0.  0.00003  10196. #Fitted_point
  0.00399  500000  40.6  0.  0.00001  10196. #Fitted_point
  0.00378  1000000  38.5  0.  0.00001  10196. #Fitted_point
  0.00359  2000000  36.5  0.  0.00000  10196. #Fitted_point
  0.00334  5000000  34.1  0.  0.00000  10196. #Fitted_point
  0.00317  10000000  32.3  0.  0.00000  10196. #Fitted_point
  0.00301  20000000  30.7  0.  0.00000  10196. #Fitted_point
  0.00281  50000000  28.6  0.  0.00000  10196. #Fitted_point
  0.00266  100000000  27.1  0.  0.00000  10196. #Fitted_point
  0.00253  200000000  25.8  0.  0.00000  10196. #Fitted_point
  0.00236  500000000  24.0  0.  0.00000  10196. #Fitted_point
  0.00224 1000000000  22.8  0.  0.00000  10196. #Fitted_point
#

#2. History Magnification or Multiplication factor

#3. Enter Elastic Kt*Nominal (or Finite Element)  Stress History (Rainflow counted cycle sets)  Below:
 MPa ! 

Cycle Set #1 :
  Smax 
  Smin 
  Cycles

  Cycle Set #2 :
  Smax 
  Smin 
  Cycles

  Cycle Set #3 :
  Smax 
  Smin 
  Cycles

  Cycle Set #4 :
  Smax 
  Smin 
  Cycles

  Cycle Set #5 :
  Smax 
  Smin 
  Cycles

  Cycle Set #6 :
  Smax 
  Smin 
  Cycles

# 4.  (Page will be submitted to UoWaterloo Website)

#

File: backend/scratchpad/w6_fatig/fde/aa2024T4_Endo_Morrow_non_os_fitted.html
#SAE Standard Fatigue Data File format

#
# Pick one:
#FDE_plot
#FDE_fit
#
#

#Copyright (C) 2001 Fatigue Design & Evaluation Comm. of SAE
#This data file is free software; you can redistribute it and/or modify
#it under the terms of the GNU General Public License as published by
#the Free Software Foundation; either version 2 of the license, or (at
#your option) any later version.
#This data file is distributed in the hope that it will be useful, but
#WITHOUT ANY WARRANTY; without even the implied warranty of MERCHANTA-
#BILITY or FITNESS FOR A PARTICULAR PURPOSE.  See the GNU General Public
#License for more details.
#You should have received a copy of the GNU General PUblic License along
#with this program; if not, write to the Free Software Foundation, Inc.,
#59 Temple Place -Suite 330, Boston, MA 02111-1307, USA. Try also their
#web site: http://www.gnu.org/copyleft/gpl.html
#
# Fitted Data Only!
# AA 2024-T4 ALUM., wrought, Specimens from 3/4inch rod stock.
# ENDO T. J. MORROW, J. OF MATERIALS, VOL.4, P.159,1969
# BHN ASSUMED 120,  Strain Controlled Diametral testing
# Converted to longitudinal. correction Jan.31, CCChu
# NOTE:  Data points are averages of several points
#
#FileType= strain_life
#DataType= fitted
#TIMEcol= 0
#Fn= 108
#NAME=  A2024C02
#NAME=  AA2024-T4
#Name= Aluminum
#Stress_units= ksi
#Strain_units= strain
#Su=  69.00
#Sy=  44.00
#E=  10196.
#%RA=  35.0
#BHN= 120.
#NO. FAT. PTS.=  8
# A2024C02  AA2024-T4  BHN=  120 Fn=  0
#_  Monotonic Props.  Cyclic Props.
#ELAS. MOD.= 10196. KSI,  70. GPA  K'  = 113.2 KSI,  780.MPA
#YIELD,0.2%=  44. KSI,  303. MPA  N'  = 0.0907
#ULT. STRG.=  69. KSI,  476. MPA  F. STRG COEF=  110.0 KSI,  758.MPA
#K  =  0.0 KSI,  0. MPA  F.STRG EXP, b=-0.0760
#N  = 0.0000  FAT DUCT COEF=  0.7306
#RED. IN AREA = 35.0  F.DUCT EXP, c=-0.8375
#T. FRAC. STG.=  0.0 KSI,  0. MPA  Exp Cyc Yld  =  64. Ksi, 444.MPA
#T. FRAC. STR.= 0.000  Fit Cyc Yld  =  67. Ksi, 461.MPA
#No. fatigue data points=  8
#
# NOTE!! The Following Points are FITTED DATA:
#UNITS= KSI
#Stress_Units= KSI
#_Total Strain  2Nf  Stress  Mean  Plastic Strain  Initial
#_  Amp  Amp  Stress  Amp  Elastic Mod.
  0.74135  1  110.0  0.  0.73056  10196. #Fitted_point
  0.41906  2  104.4  0.  0.40882  10196. #Fitted_point
  0.19933  5  97.3  0.  0.18978  10196. #Fitted_point
  0.11526  10  92.3  0.  0.10620  10196. #Fitted_point
  0.06802  20  87.6  0.  0.05943  10196. #Fitted_point
  0.03560  50  81.7  0.  0.02759  10196. #Fitted_point
  0.02304  100  77.5  0.  0.01544  10196. #Fitted_point
  0.01585  200  73.6  0.  0.00864  10196. #Fitted_point
  0.01074  500  68.6  0.  0.00401  10196. #Fitted_point
  0.00863  1000  65.1  0.  0.00224  10196. #Fitted_point
  0.00731  2000  61.7  0.  0.00126  10196. #Fitted_point
  0.00623  5000  57.6  0.  0.00058  10196. #Fitted_point
  0.00569  10000  54.6  0.  0.00033  10196. #Fitted_point
  0.00527  20000  51.8  0.  0.00018  10196. #Fitted_point
  0.00483  50000  48.4  0.  0.00008  10196. #Fitted_point
  0.00455  100000  45.9  0.  0.00005  10196. #Fitted_point
  0.00429  200000  43.5  0.  0.00003  10196. #Fitted_point
  0.00399  500000  40.6  0.  0.00001  10196. #Fitted_point
  0.00378  1000000  38.5  0.  0.00001  10196. #Fitted_point
  0.00359  2000000  36.5  0.  0.00000  10196. #Fitted_point
  0.00334  5000000  34.1  0.  0.00000  10196. #Fitted_point
  0.00317  10000000  32.3  0.  0.00000  10196. #Fitted_point
  0.00301  20000000  30.7  0.  0.00000  10196. #Fitted_point
  0.00281  50000000  28.6  0.  0.00000  10196. #Fitted_point
  0.00266  100000000  27.1  0.  0.00000  10196. #Fitted_point
  0.00253  200000000  25.8  0.  0.00000  10196. #Fitted_point
  0.00236  500000000  24.0  0.  0.00000  10196. #Fitted_point
  0.00224 1000000000  22.8  0.  0.00000  10196. #Fitted_point
#Here is the bottom part of the html  graph/calc wrapper-----------
#
#

File: backend/scratchpad/w6_fatig/fde/aa6061merged_fc.html
#Material + Cycles File

#
# 1. Your Material (Digital-Fitted Curves):

#

#
#Copyright (C) 2010 Fatigue Design + Evaluation Comm.
#This data file is free software; you can redistribute it and/or modify
#it under the terms of the GNU General Public License as published by
#the Free Software Foundation; either version 2 of the license, or (at
#your option) any later version.
#This data file is distributed in the hope that it will be useful, but
#WITHOUT ANY WARRANTY; without even the implied warranty of MERCHANTA-
#BILITY or FITNESS FOR A PARTICULAR PURPOSE. See the GNU General Public
#License for more details.
#You should have received a copy of the GNU General PUblic License along
#with this program; if not, write to the Free Software Foundation, Inc.,
#59 Temple Place -Suite 330, Boston, MA 02111-1307, USA. Try also their
#web site: http://www.gnu.org/copyleft/gpl.html
#
# Fitted Curve !
# AA 6061 Merged File: Aluminum Wrought, Data from reference:
# [1] R.F.Brodrick, G.A.Spiering, "Low Cycle Fatigue of Aluminum Alloys",
# ASTM J.of Matls, V7 N4 Dec 1972, pp.515-526
# [2] Y.S. Chung, A.Abel, ASTM STP 942  1988.
# saedigcurve_v2.2.f starts.
#
#FileType= strain_life
#DataType= fitted
#TIMEcol= 0
#NAME= AA6061_T6xx
#Name= Aluminum
#Stress_units= ksi
#Strain_units= strain
#Su=  43.2  ksi (reported by [1]
#Sy=  38.8 ksi average (40.1 and 37.4 observed) ksi  0.2% offset
#E=  10100.
#%RA=  45.4  percent [1]
#%Elong= 18.3 percent over 2 inch.  [1]
#TrueFractureStress= 69.2  ksi  [1]
#TrueFractureStrain= 0.61  [1]
#MonotonicStrengthCoefficient= 63.8  [1]
#MonotonicStrainHardeningExponent= 0.124  [1]
#BHN=  0.
#Data from Chung and Abel:
#NO. FAT. PTS.=  13
#____
#Brodrick and Spierling:
#NO. FAT. PTS.=  12
#
# AA6061_T6x Aluminum  BHN=  0 Fn=  0
#  Monotonic Props.  Cyclic Props.
#ELAS. MOD.= 10100. KSI,  70. GPA  K'  =  67.0 KSI,  462.MPA
#YIELD,0.2%=  39. KSI,  268. MPA  N'  = 0.0854
#ULT. STRG.=  43. KSI,  298. MPA  F. STRG COEF=  71.2 KSI,  491.MPA
#K  =  0.0 KSI,  0. MPA  F.STRG EXP, b=-0.0757
#N  = 0.0000  FAT DUCT COEF=  2.0289
#RED. IN AREA = 45.4  F.DUCT EXP, c=-0.8874
#T. FRAC. STG.=  0.0 KSI,  0. MPA  Exp Cyc Yld  =  39. Ksi, 272.MPA
#T. FRAC. STR.= 0.000  Fit Cyc Yld  =  40. Ksi, 273.MPA
#No. fatigue data points=  25
#
#NOTE!! The Following Points are FITTED DATA:#NOTE!! Fitted Stress computed using Experm. K' and n'
#Stress_Units= KSI
#Total Strain  2Nf  Stress  Mean  Plastic Strain  Initial NeuberRg
#Amp  Amp  Stress  Amp  Elastic Mod.
#2.03595  1  72.8  0.  2.02874  10100. #Fitted_point Deleted from automatic fit
  .61  1  69.2  0  .60  10100. 1305. #Fitted_point manually
  0.0207  200  47.8  0.  0.01838  10100.  200.  #Fitted_point manually
  0.01257  500  44.8  0.  0.00814  10100.  150.8 #Fitted_point
  0.00859  1000  42.4  0.  0.00439  10100.  121.3 #Fitted_point
  0.00635  2000  40.2  0.  0.00237  10100.  101.6 #Fitted_point
  0.00476  5000  37.4  0.  0.00105  10100.  84.8 #Fitted_point
  0.00408  10000  35.4  0.  0.00057  10100.  76.4 #Fitted_point
  0.00364  20000  33.6  0.  0.00031  10100.  70.3 #Fitted_point
  .00277  101894  27.95  0.  .0  10100.  55.9 #Fitted_point manually using Neuber plots
  .00228  377440  23.06  0.  .0  10100.  46.1 #Fitted_point manually using Neuber plots
  .00198  1719700  20.0  0.  .0  10100.  40.0 #Fitted_point manually using Neuber plots
  .00145  35700000  14.65  0.  .0  10100.  29.3 #Fitted_point manually using Neuber plots

#

#2. History Magnification or Multiplication factor

#3. Enter Elastic Kt*Nominal (or Finite Element)  Stress History (Rainflow counted cycle sets)  Below:
 MPa ! 

Cycle Set #1 :
  Smax 
  Smin 
  Cycles

  Cycle Set #2 :
  Smax 
  Smin 
  Cycles

  Cycle Set #3 :
  Smax 
  Smin 
  Cycles

  Cycle Set #4 :
  Smax 
  Smin 
  Cycles

  Cycle Set #5 :
  Smax 
  Smin 
  Cycles

  Cycle Set #6 :
  Smax 
  Smin 
  Cycles

# 4.  (Page will be submitted to UoWaterloo Website)

#

File: backend/scratchpad/w6_fatig/fde/aa6061merged_fitted.html
#SAE Standard Fatigue Data File format

#
# Pick one:
#FDE_plot
#FDE_fit
#
#

#
#Copyright (C) 2010 Fatigue Design + Evaluation Comm.
#This data file is free software; you can redistribute it and/or modify
#it under the terms of the GNU General Public License as published by
#the Free Software Foundation; either version 2 of the license, or (at
#your option) any later version.
#This data file is distributed in the hope that it will be useful, but
#WITHOUT ANY WARRANTY; without even the implied warranty of MERCHANTA-
#BILITY or FITNESS FOR A PARTICULAR PURPOSE. See the GNU General Public
#License for more details.
#You should have received a copy of the GNU General PUblic License along
#with this program; if not, write to the Free Software Foundation, Inc.,
#59 Temple Place -Suite 330, Boston, MA 02111-1307, USA. Try also their
#web site: http://www.gnu.org/copyleft/gpl.html
#
# Fitted Curve !
# AA 6061 Merged File: Aluminum Wrought, Data from reference:
# [1] R.F.Brodrick, G.A.Spiering, "Low Cycle Fatigue of Aluminum Alloys",
# ASTM J.of Matls, V7 N4 Dec 1972, pp.515-526
# [2] Y.S. Chung, A.Abel, ASTM STP 942  1988.
# saedigcurve_v2.2.f starts.
#
#FileType= strain_life
#DataType= fitted
#TIMEcol= 0
#NAME= AA6061_T6xx
#Name= Aluminum
#Stress_units= ksi
#Strain_units= strain
#Su=  43.2  ksi (reported by [1]
#Sy=  38.8 ksi average (40.1 and 37.4 observed) ksi  0.2% offset
#E=  10100.
#%RA=  45.4  percent [1]
#%Elong= 18.3 percent over 2 inch.  [1]
#TrueFractureStress= 69.2  ksi  [1]
#TrueFractureStrain= 0.61  [1]
#MonotonicStrengthCoefficient= 63.8  [1]
#MonotonicStrainHardeningExponent= 0.124  [1]
#BHN=  0.
#Data from Chung and Abel:
#NO. FAT. PTS.=  13
#____
#Brodrick and Spierling:
#NO. FAT. PTS.=  12
#
# AA6061_T6x Aluminum  BHN=  0 Fn=  0
#  Monotonic Props.  Cyclic Props.
#ELAS. MOD.= 10100. KSI,  70. GPA  K'  =  67.0 KSI,  462.MPA
#YIELD,0.2%=  39. KSI,  268. MPA  N'  = 0.0854
#ULT. STRG.=  43. KSI,  298. MPA  F. STRG COEF=  71.2 KSI,  491.MPA
#K  =  0.0 KSI,  0. MPA  F.STRG EXP, b=-0.0757
#N  = 0.0000  FAT DUCT COEF=  2.0289
#RED. IN AREA = 45.4  F.DUCT EXP, c=-0.8874
#T. FRAC. STG.=  0.0 KSI,  0. MPA  Exp Cyc Yld  =  39. Ksi, 272.MPA
#T. FRAC. STR.= 0.000  Fit Cyc Yld  =  40. Ksi, 273.MPA
#No. fatigue data points=  25
#
#NOTE!! The Following Points are FITTED DATA:#NOTE!! Fitted Stress computed using Experm. K' and n'
#Stress_Units= KSI
#Total Strain  2Nf  Stress  Mean  Plastic Strain  Initial NeuberRg
#Amp  Amp  Stress  Amp  Elastic Mod.
#2.03595  1  72.8  0.  2.02874  10100. #Fitted_point Deleted from automatic fit
  .61  1  69.2  0  .60  10100. 1305. #Fitted_point manually
  0.0207  200  47.8  0.  0.01838  10100.  200.  #Fitted_point manually
  0.01257  500  44.8  0.  0.00814  10100.  150.8 #Fitted_point
  0.00859  1000  42.4  0.  0.00439  10100.  121.3 #Fitted_point
  0.00635  2000  40.2  0.  0.00237  10100.  101.6 #Fitted_point
  0.00476  5000  37.4  0.  0.00105  10100.  84.8 #Fitted_point
  0.00408  10000  35.4  0.  0.00057  10100.  76.4 #Fitted_point
  0.00364  20000  33.6  0.  0.00031  10100.  70.3 #Fitted_point
  .00277  101894  27.95  0.  .0  10100.  55.9 #Fitted_point manually using Neuber plots
  .00228  377440  23.06  0.  .0  10100.  46.1 #Fitted_point manually using Neuber plots
  .00198  1719700  20.0  0.  .0  10100.  40.0 #Fitted_point manually using Neuber plots
  .00145  35700000  14.65  0.  .0  10100.  29.3 #Fitted_point manually using Neuber plots
#
#

File: backend/scratchpad/w6_fatig/fde/aa7075T651_Kurath_fc.html
#Material + Cycles File

#
# 1. Your Material (Digital-Fitted Curves):

#

#
#Copyright (C) 2011 Fatigue Design + Evaluation Comm.
#This data file is free software; you can redistribute it and/or modify
#it under the terms of the GNU General Public License as published by
#the Free Software Foundation; either version 2 of the license, or (at
#your option) any later version.
#This data file is distributed in the hope that it will be useful, but
#WITHOUT ANY WARRANTY; without even the implied warranty of MERCHANTA-
#BILITY or FITNESS FOR A PARTICULAR PURPOSE. See the GNU General Public
#License for more details.
#You should have received a copy of the GNU General PUblic License along
#with this program; if not, write to the Free Software Foundation, Inc.,
#59 Temple Place -Suite 330, Boston, MA 02111-1307, USA. Try also their
#web site: http://www.gnu.org/copyleft/gpl.html
#
# NOTE!  Fitted data!!
# AA7075_T651 Aluminum Wrought. Original raw data from
# Ref.:  M.Sc. Thesis by P. Kurath Univ. of Illinois.
# Specimens cut from 6.35mm plate, in rolling direction
#
#FileType= strain_life
#DataType= fitted
#TIMEcol= 0
#NAME= AA7075T651
#Name= Aluminum
#NAME= Kurath
#Stress_units= mpa
#Strain_units= strain
#Su=  580  #mpa, assumed from Endo/Morrow
#Sy=  0
#E=  70000.
#%RA=  0
#BHN= 0.
#
# NOTE!! The Following Points are FITTED DATA:#NOTE!! Fitted Stress computed using Experm. K' and n'
# Total Strain  2Nf  Stress  Mean  Plastic Strain  Initial
#  Amp  Amp  Stress  Amp  Elastic Mod.
0.41  1  801  0  .399  70000. #Fitted_point from EndoMorrow
  0.01079  500  546.6  0.  0.00298  70000. #Fitted_point
  0.00865  1000  528.6  0.  0.00110  70000. #Fitted_point
  0.00742  2000  502.4  0.  0.00024  70000. #Fitted_point
  0.00638  5000  445.9  0.  0.00001  70000. #Fitted_point
  0.00579  10000  405.2  0.  0.0  70000. #Fitted_point
  0.00529  20000  370.4  0.  0.0  70000. #Fitted_point
  0.00472  50000  330.2  0.  0.0  70000. #Fitted_point
  0.00433  100000  303.2  0.  0.0  70000. #Fitted_point
  0.00398  200000  278.5  0.  0.0  70000. #Fitted_point
  0.00356  500000  249.0  0.  0.0  70000. #Fitted_point
  0.00327  1000000  228.8  0.  0.0  70000. #Fitted_point
  0.00300  2000000  210.2  0.  0.0  70000. #Fitted_point
  0.00269  5000000  188.0  0.  0.0  70000. #Fitted_point
  0.00247  10000000  172.8  0.  0.0  70000. #Fitted_point

#

#2. History Magnification or Multiplication factor

#3. Enter Elastic Kt*Nominal (or Finite Element)  Stress History (Rainflow counted cycle sets)  Below:
 MPa ! 

Cycle Set #1 :
  Smax
  Smin
  Cycles

  Cycle Set #2 :
  Smax
  Smin
  Cycles

  Cycle Set #3 :
  Smax
  Smin
  Cycles

  Cycle Set #4 :
  Smax
  Smin
  Cycles

  Cycle Set #5 :
  Smax
  Smin
  Cycles

  Cycle Set #6 :
  Smax
  Smin
  Cycles

# 4.  (Page will be submitted to UoWaterloo Website)

#

File: backend/scratchpad/w6_fatig/fde/aa7075T651_Kurath_fitted.html
#SAE Standard Fatigue Data File format

#
# Pick one:
#FDE_plot
#FDE_fit
#
#

#
#Copyright (C) 2011 Fatigue Design + Evaluation Comm.
#This data file is free software; you can redistribute it and/or modify
#it under the terms of the GNU General Public License as published by
#the Free Software Foundation; either version 2 of the license, or (at
#your option) any later version.
#This data file is distributed in the hope that it will be useful, but
#WITHOUT ANY WARRANTY; without even the implied warranty of MERCHANTA-
#BILITY or FITNESS FOR A PARTICULAR PURPOSE. See the GNU General Public
#License for more details.
#You should have received a copy of the GNU General PUblic License along
#with this program; if not, write to the Free Software Foundation, Inc.,
#59 Temple Place -Suite 330, Boston, MA 02111-1307, USA. Try also their
#web site: http://www.gnu.org/copyleft/gpl.html
#
# NOTE!  Fitted data!!
# AA7075_T651 Aluminum Wrought. Original raw data from
# Ref.:  M.Sc. Thesis by P. Kurath Univ. of Illinois.
# Specimens cut from 6.35mm plate, in rolling direction
#
#FileType= strain_life
#DataType= fitted
#TIMEcol= 0
#NAME= AA7075T651
#Name= Aluminum
#NAME= Kurath
#Stress_units= mpa
#Strain_units= strain
#Su=  580  # mpa, assumed from Endo Morrow data file
#Sy=  0
#E=  70000.
#%RA=  0
#BHN= 0.
#
# NOTE!! The Following Points are FITTED DATA:#NOTE!! Fitted Stress computed using Experm. K' and n'
# Total Strain  2Nf  Stress  Mean  Plastic Strain  Initial
#  Amp  Amp  Stress  Amp  Elastic Mod.
0.41  1  801  0  .399  70000. #Fitted_point from EndoMorrow
  0.01079  500  546.6  0.  0.00298  70000. #Fitted_point
  0.00865  1000  528.6  0.  0.00110  70000. #Fitted_point
  0.00742  2000  502.4  0.  0.00024  70000. #Fitted_point
  0.00638  5000  445.9  0.  0.00001  70000. #Fitted_point
  0.00579  10000  405.2  0.  0.0  70000. #Fitted_point
  0.00529  20000  370.4  0.  0.0  70000. #Fitted_point
  0.00472  50000  330.2  0.  0.0  70000. #Fitted_point
  0.00433  100000  303.2  0.  0.0  70000. #Fitted_point
  0.00398  200000  278.5  0.  0.0  70000. #Fitted_point
  0.00356  500000  249.0  0.  0.0  70000. #Fitted_point
  0.00327  1000000  228.8  0.  0.0  70000. #Fitted_point
  0.00300  2000000  210.2  0.  0.0  70000. #Fitted_point
  0.00269  5000000  188.0  0.  0.0  70000. #Fitted_point
  0.00247  10000000  172.8  0.  0.0  70000. #Fitted_point
#
#

File: backend/scratchpad/w6_fatig/fde/alum319-LG+HG-Dabayeh_sim.html

#<HEAD>
#<TITLE>F.D.+E. Cyclic Stress-Strain Model from U.Waterloo Calc. Site</TITLE>
#</HEAD><BODY>
#<H3>F.D.+E. <i>pdStressStrain.f</i> from UoWaterloo Calc. Site</h3>
#<br>
#<FORM METHOD="POST" ACTION="http://mme.uwaterloo.ca/cgi-bin/catsaeModel">
#<DL compact> Your material file (its a Digital-Fitted Curve. Replace it with your own if you wish):
#<br><pre><textarea rows=10 cols=90 name="#SAE_Standard_File" >

#
#Copyright (C) 2011  F.A.Conle
#This data file is free software - you can redistribute it and/or
#modify it under the terms of the GNU General Public License as
#published by the Free Software Foundation; either version 2 of the
#license, or (at your option) any later version.
#This data file is distributed in the hope that it will be useful,
#but WITHOUT ANY WARRANTY - without even the implied warranty of
#MERCHANTABILITY or FITNESS FOR A PARTICULAR PURPOSE.  See the
#GNU General PUblic License for more details.
#You should have received a copy of the GNU General PUblic License
#along with this program - if not, write to the Free Software
#Foundation, Inc., 59 Temple Place - Suite 330, Boston, MA 02111-1307, USA
#Try also their web site: http://www.gnu.org/copyleft/gpl.html
#
# Note: Fitted data curve!
# Cast Alum 319, Low Gas and High Gas     Merged file
# 5.9%wt Si, 3.4Cu 0.07Cr .38Mn .25Mg .91Fe .07Ni
# Sources: The data points were digitized from graphs in the papers:
# A.A.Dabayeh, et al, "Fatigue of cast aluminum alloys under constant and
# variable-amplitude loading," Int.J.Fat. V18 N2 pp.95-104 1996.
# A.A.Dabayeh, et al, "An experimental study of the effect of a flaw at a
# notch root on the fatigue life of cast Al 319," Int.J.Fat. V20 N7
# pp.517-530 1998.
# Note: Data may contain errors from digitization process.
#saedigcurve_v2.2.f starts.
#
#FileType= strain_life
#DataType= fitted
#TIMEcol= 0
#NAME=  319
#NAME=  CastAluminum
#NAME=  Low+HiGas
#NAME=  merged
#Stress_units= mpa
#Strain_units= strain
#Su=       147. mpa
#eu=     .0106
#Sy=       196. mpa
#E=      69170.  #assume Low Gas value for merged file
#FractureStrain= 0.0106
#FractureStress=  196.
#BHN=   0.
#
#_NOTE!! The Following Points are <b>FITTED DATA:</b>#NOTE!! Fitted Stress computed using Experm. K' and n'
#_Total Strain   2Nf  Stress  Mean   Plastic Strain   Initial
#_   Amp               Amp   Stress      Amp        Elastic Mod.
 0.0106             1   196.     0       .0078      69170  #Tensile test added
#   0.00828          1   184.2      0.   0.00562     69170. #Fitted_point
   0.00553         12   180.4      0.   0.00293     69170. #Fitted_point manually
   0.00490         32   179.0      0.   0.00231     69170. #Fitted_point manually
   0.00407        150   176.6      0.   0.00152     69170. #Fitted_point manually
   0.00329       1000   172.9      0.   0.00079     69170. #Fitted_point
   0.00300       2000   170.8      0.   0.00053     69170. #Fitted_point
   0.00266       5000   166.7      0.   0.00025     69170. #Fitted_point
   0.00243      10000   161.5      0.   0.00009     69170. #Fitted_point
   0.00222      20000   152.3      0.   0.00001     69170. #Fitted_point
   0.00197      37000   135.9      0.   0.00000     69170. #Fitted_point manually
   0.00180      64000   124.2      0.   0.00000     69170. #Fitted_point manually
  0.00149      194835    101      0   .0000       69170    #Raw
   0.00108    1000000   74.7       0.    .0         69170. #Fitted_point manually
   0.00090    5000000   62.4       0.    .0         69170. #Fitted_point manually
   0.00085   30000000   59.        0.    .0         69170. #Fitted_point manually

#</textarea></DL></pre>
#MagFactor=<input value="1.0" size=8 name="#MagFactor">
#<font size="3" color="green">&nbsp &nbsp Enter your Strain Reversal Points: <br>
<input type="TEXT" value="0.005" size=9 name="xyz"> 
<input type="TEXT" value="" size=9 name="xyz"> 
<input type="TEXT" value="" size=9 name="xyz"> 
<input type="TEXT" value="" size=9 name="xyz"> 
<input type="TEXT" value="" size=9 name="xyz"> 
<input type="TEXT" value="" size=9 name="xyz"> 
<br>
Simulate: <input type="submit" value=" Click here "></font> 
</FORM><br>
<p><img src="http://fde.uwaterloo.ca/Fde/genericSim.png">
<br> 
<pre>
#TOTDAM(SWT)=  0.0000000E+00 allowed Repeats=      inf   nrev=         1
</pre>
</body></html>

File: backend/scratchpad/w6_fatig/fde/az91-T4_Nemcova_sim.html

#<HEAD>
#<TITLE>F.D.+E. Cyclic Stress-Strain Model from U.Waterloo Calc. Site</TITLE>
#</HEAD><BODY>
#<H3>F.D.+E. <i>pdStressStrain.f</i> from UoWaterloo Calc. Site</h3>
#<br>
#<FORM METHOD="POST" ACTION="http://mme.uwaterloo.ca/cgi-bin/catsaeModel">
#<DL compact> Your material file (its a Digital-Fitted Curve. Replace it with your own if you wish):
#<br><pre><textarea rows=10 cols=90 name="#SAE_Standard_File" >
#
#Copyright (C) 2010 Fatigue Design + Evaluation Comm.
#This data file is free software; you can redistribute it and/or modify
#it under the terms of the GNU General Public License as published by
#the Free Software Foundation; either version 2 of the license, or (at
#your option) any later version.
#This data file is distributed in the hope that it will be useful, but
#WITHOUT ANY WARRANTY; without even the implied warranty of MERCHANTA-
#BILITY or FITNESS FOR A PARTICULAR PURPOSE. See the GNU General Public
#License for more details.
#You should have received a copy of the GNU General PUblic License along
#with this program; if not, write to the Free Software Foundation, Inc.,
#59 Temple Place -Suite 330, Boston, MA 02111-1307, USA. Try also their
#web site: http://www.gnu.org/copyleft/gpl.html
#
# Note!: Data is a Fitted Curve!
# AZ91-T4 Magnesium Pressure die cast and  Sol. annealed at 413 °C for 16 hours.
# Warning!: Tests initially overstrained due to load control testing.  
# Material exhibits very substantial cyclic hardening.
# AZ 91 Chem.:  Al       Zn     Cu       Mn        Si     Fe     Ni  (in wt. %).
# This Study: 8.2     0.72     0.00   0.22       0.00    0.005  0.00
# Standard   8.1-9.7  0.35-1 lt.0.35   0.13-0.35  lt.0.5   lt.0.005  lt.0.03
# Ref.: Aneta Nemcova, J.Zapletal and T.Podrabsky, "Fatigue Behaviour of AZ91
# Magnesium Alloy," Trans of the VSB – Tech Univ of Ostrava, Mech Series
# No.3, 2009, vol. LV article No. 1732.
# Note: data digitized from graphs. Some errors possible.
#
#FileType= strain_life
#DataType= fitted
#TIMEcol= 0
#NAME= AZ91-T4
#Name= Magnesium
#Name= PressureDieCast
#Stress_units= mpa
#Strain_units= strain
#Su= 235. #mpa
#Sy= 95.
#E=  43100.  #Reported in Ref.
##TrueFractureStrain= 0.066
#TrueFractureStress=  198.  #mpa
#%RA=   10.4
#BHN=   0.
#NO. FAT. PTS.=  11 in raw file
#
# NOTE!! The Following Points are <b>FITTED DATA:</b>#NOTE!! Fitted Stress computed using Experm. K' and n'
#_Note: Manually fitted the pt at 2Nf = 1
#_Total Strain   2Nf  Stress  Mean   Plastic Strain   Initial
#____Amp               Amp   Stress      Amp        Elastic Mod.
#___.066            1   198.       0.    .0614      43100  #From tensile test
    .066            1   250.       0.    .0601      43100  #Fitted_point  manually
#Due to cyclic hardening effects the true frac stress pt above has been adjusted
#from a value of 198. to 250 mpa.
   0.03995        100   235.5      0.   0.03449     43100. #Fitted_point manually
   0.01860        400   204.9      0.   0.01385     43100. #Fitted_point manually
   0.01122       1000   184.4      0.   0.00694     43100. #Fitted_point
   0.00733       2000   165.9      0.   0.00348     43100. #Fitted_point
   0.00477       5000   144.5      0.   0.00141     43100. #Fitted_point
   0.00375      10000   130.5      0.   0.00072     43100. #Fitted_point
   0.00312      16000   118.1      0.   0.00038     43100. #Fitted_point manually
   0.00257      33000   103.9      0.   0.00016     43100. #Fitted_point manually
   0.00228      51000    94.4      0.   0.00009     43100. #Fitted_point manually
   0.00204     100000    85.9      0.   0.00005     43100. #Fitted_point manually
   0.00178     200000    75.9      0.   0.00002     43100. #Fitted_point manually
   0.00161     400000    69.0      0.   0.00001     43100. #Fitted_point manually
   0.00146    1000000    62.8      0.   0.00001     43100. #Fitted_point manually
   0.00129    3500000    55.4      0.   0.00000     43100. #Fitted_point manually
#
   0.00117   10000000    50.4      0.   0.00000     43100. #Fitted_point
   0.00117   20000000    50.4      0.   0.00000     43100. #Fitted_point manually
#</textarea></DL></pre>
#MagFactor=<input value="1.0" size=8 name="#MagFactor">
#<font size="3" color="green">&nbsp &nbsp Enter your Strain Reversal Points: <br>
<input type="TEXT" value="0.005" size=9 name="xyz"> 
<input type="TEXT" value="" size=9 name="xyz"> 
<input type="TEXT" value="" size=9 name="xyz"> 
<input type="TEXT" value="" size=9 name="xyz"> 
<input type="TEXT" value="" size=9 name="xyz"> 
<input type="TEXT" value="" size=9 name="xyz"> 
<br>
Simulate: <input type="submit" value=" Click here "></font> 
</FORM><br>
<p><img src="http://fde.uwaterloo.ca/Fde/genericSim.png">
<br> 
<pre>
#TOTDAM(SWT)=  0.0000000E+00 allowed Repeats=      inf   nrev=         1
</pre>
</body></html>
