Repository: squall321/MaterialTwinWeb

<!-- MaterialTwin 프로젝트 개요·현황·구조 진입점. -->

# MaterialTwin

쯔윅(Zwick/Roell testXpert) 인장·완화 시험 데이터를 업로드받아 **물성 도출 → 구성방정식 피팅 → LS-DYNA 카드**까지 한 흐름으로 만들고, 그 DB 전체를 **LLM이 MCP로 직접 조회·등록**하는 재료 물성 플랫폼.

## 구성
- **backend/** — FastAPI + SQLAlchemy(SQLite↔Postgres) + Alembic. 단일 SIF로 프런트(`frontend/dist`)를 StaticFiles 서빙.
- **frontend/** — Vite + React + TypeScript, 상대경로·해시 라우팅(`/apps/<slug>/` 서브패스 대응), ECharts.
- **backend/mcp_server.py** — MCP(stdio) 서버. → [docs/MCP.md](docs/MCP.md)
- **docs/** — [intro.html](docs/intro.html)(비전) · [showcase.html](docs/showcase.html)(시연) · [MCP.md](docs/MCP.md)

File: backend/scratchpad/w6_fatig/fde/brinkmanIN718_650C_all_HTreat2_fc.html
#Material + Cycles File

#
# 1. Your Material (Digital-Fitted Curves):

#

#
#Copyright (C) 2012  F.D.E. Committee
#This data file is free software - you can redistribute it and/or
#modify it under the terms of the GNU General Public License as
#published by the Free Software Foundation; either version 2 of the
#license, or (at your option) any later version.
#This data file is distributed in the hope that it will be useful,
#but WITHOUT ANY WARRANTY - without even the implied warranty of
#MERCHANTABILITY or FITNESS FOR A PARTICULAR PURPOSE.  See the
#GNU General PUblic License for more details.
#You should have received a copy of the GNU General PUblic License
#along with this program - if not, write to the Free Software
#Foundation, Inc., 59 Temple Place - Suite 330, Boston, MA 02111-1307, USA
#Try also their web site: http://www.gnu.org/copyleft/gpl.html
#
# NOTE:  Fitted Data !!
# Inconel 718 Tested at 650C  heats 1,2 and 3 combined.
# Specimens from 0.75inch annealed plate
# Solution Anneal 940C 2h, air cool, duplex age 718C 8h furnace cool,
# to 621C hold 8h, air cool.
# Ref.: C.R.Brinkman and G.E.Korth, "Strain Fatigue and Tensile Behavior
# of Inconel 718 from Room Temperature to 650C," J.of Test. Eval., V2N4
# July 1974, pp.249-259.  StsAmp vs PlasStrAmpl graph missing points.
# Data digitized from graphs and may contains errors. Check the
# original Ref.
#
#FileType= strain_life
#DataType= fitted
#TIMEcol= 0
#NAME=  IN718
#Name=  Tmp=650C
#NAME=  NickelBased
#Stress_units= mpa
#Strain_units= strain
#Sy=  910.  0.2pc offset =130 ksi at 650C
#Su=  1100.  = 160 ksi at 650C
#eu=  0.14
#E= 166500. mpa  =24200 ksi average of 3 heats' modulii
#FractureStrain= 0.18
#FractureStress=  1450.
#monotonic_K= 0  not reported
#monotonic_n= 0  not reported
#BHN= 0.
#%RA= 21. %
#saedigcurve_v2.2.f starts.
# NOTE!! The Following Points are FITTED DATA:#NOTE!! Fitted Stress computed using Experm. K' and n'
#StrAmpl  2Nf  StsAmpl So  PlasStrAmpl IniMod  NeuberStsAmp_mpa
0.18  1  1450  0.  .171  166500. #Tensile Fracture pt.
0.02364  100  893.0  0.  0.01828  166500. #Fitted_point
0.01777  200  855.7  0.  0.01263  166500. #Fitted_point
0.01261  500  808.9  0.  0.00776  166500. #Fitted_point
0.01003  1000  775.3  0.  0.00537  166500. #Fitted_point
0.00819  2000  743.2  0.  0.00372  166500. #Fitted_point
0.00652  4000  703.1  0.  0.00230  166500. #Fitted_point manually
0.00501  10000  647.4  0.  0.00112  166500. #Fitted_point manually
0.00439  30000  613.6  0.  0.00071  166500. #Fitted_point manually
0.00404  100000  589.7  0.  0.00050  166500. #Fitted_point
0.00376  300000  567.0  0.  0.00036  166500. #Fitted_point manually
0.00346  900000  538.7  0.  0.00023  166500. #Fitted_point manually
#Points below are extrapolation. Test data ends at 2Nf= 600K
0.00328  3000000  518.4  0.  0.00016  166500. #Fitted_point manually

#

#2. History Magnification or Multiplication factor

#3. Enter Elastic Kt*Nominal (or Finite Element)  Stress History (Rainflow counted cycle sets)  Below:
 MPa ! 

Cycle Set #1 :
  Smax 
  Smin 
  Cycles

  Cycle Set #2 :
  Smax 
  Smin 
  Cycles

  Cycle Set #3 :
  Smax 
  Smin 
  Cycles

  Cycle Set #4 :
  Smax 
  Smin 
  Cycles

  Cycle Set #5 :
  Smax 
  Smin 
  Cycles

  Cycle Set #6 :
  Smax 
  Smin 
  Cycles

# 4.  (Page will be submitted to UoWaterloo Website)

#

File: backend/scratchpad/w6_fatig/fde/brinkmanIN718_650C_all_HTreat2_fitted.html
#SAE Standard Fatigue Data File format

#
# Pick one:
#FDE_plot
#FDE_fit
#
#

#
#Copyright (C) 2012  F.D.E. Committee
#This data file is free software - you can redistribute it and/or
#modify it under the terms of the GNU General Public License as
#published by the Free Software Foundation; either version 2 of the
#license, or (at your option) any later version.
#This data file is distributed in the hope that it will be useful,
#but WITHOUT ANY WARRANTY - without even the implied warranty of
#MERCHANTABILITY or FITNESS FOR A PARTICULAR PURPOSE.  See the
#GNU General PUblic License for more details.
#You should have received a copy of the GNU General PUblic License
#along with this program - if not, write to the Free Software
#Foundation, Inc., 59 Temple Place - Suite 330, Boston, MA 02111-1307, USA
#Try also their web site: http://www.gnu.org/copyleft/gpl.html
#
# NOTE:  Fitted Data !!
# Inconel 718 Tested at 650C  heats 1,2 and 3 combined.
# Specimens from 0.75inch annealed plate
# Solution Anneal 940C 2h, air cool, duplex age 718C 8h furnace cool,
# to 621C hold 8h, air cool.
# Ref.: C.R.Brinkman and G.E.Korth, "Strain Fatigue and Tensile Behavior
# of Inconel 718 from Room Temperature to 650C," J.of Test. Eval., V2N4
# July 1974, pp.249-259.  StsAmp vs PlasStrAmpl graph missing points.
# Data digitized from graphs and may contains errors. Check the
# original Ref.
#
#FileType= strain_life
#DataType= fitted
#TIMEcol= 0
#NAME=  IN718
#Name=  Tmp=650C
#NAME=  NickelBased
#Stress_units= mpa
#Strain_units= strain
#Sy=  910.  0.2pc offset =130 ksi at 650C
#Su=  1100.  = 160 ksi at 650C
#eu=  0.14
#E= 166500. mpa  =24200 ksi average of 3 heats' modulii
#FractureStrain= 0.18
#FractureStress=  1450.
#monotonic_K= 0  not reported
#monotonic_n= 0  not reported
#BHN= 0.
#%RA= 21. %
#saedigcurve_v2.2.f starts.
# NOTE!! The Following Points are FITTED DATA:#NOTE!! Fitted Stress computed using Experm. K' and n'
#StrAmpl  2Nf  StsAmpl So  PlasStrAmpl IniMod  NeuberStsAmp_mpa
0.18  1  1450  0.  .171  166500. #Tensile Fracture pt.
0.02364  100  893.0  0.  0.01828  166500. #Fitted_point
0.01777  200  855.7  0.  0.01263  166500. #Fitted_point
0.01261  500  808.9  0.  0.00776  166500. #Fitted_point
0.01003  1000  775.3  0.  0.00537  166500. #Fitted_point
0.00819  2000  743.2  0.  0.00372  166500. #Fitted_point
0.00652  4000  703.1  0.  0.00230  166500. #Fitted_point manually
0.00501  10000  647.4  0.  0.00112  166500. #Fitted_point manually
0.00439  30000  613.6  0.  0.00071  166500. #Fitted_point manually
0.00404  100000  589.7  0.  0.00050  166500. #Fitted_point
0.00376  300000  567.0  0.  0.00036  166500. #Fitted_point manually
0.00346  900000  538.7  0.  0.00023  166500. #Fitted_point manually
#Points below are extrapolation. Test data ends at 2Nf= 600K
0.00328  3000000  518.4  0.  0.00016  166500. #Fitted_point manually
#
#

File: backend/scratchpad/w6_fatig/fde/detert_Scheffel_AlMgSi_fc.html
#Material + Cycles File

#
# 1. Your Material (Digital-Fitted Curves):

#

#
#Copyright (C) 2011 Fatigue Design + Evaluation Comm.
#This data file is free software; you can redistribute it and/or modify
#it under the terms of the GNU General Public License as published by
#the Free Software Foundation; either version 2 of the license, or (at
#your option) any later version.
#This data file is distributed in the hope that it will be useful, but
#WITHOUT ANY WARRANTY; without even the implied warranty of MERCHANTA-
#BILITY or FITNESS FOR A PARTICULAR PURPOSE. See the GNU General Public
#License for more details.
#You should have received a copy of the GNU General PUblic License along
#with this program; if not, write to the Free Software Foundation, Inc.,
#59 Temple Place -Suite 330, Boston, MA 02111-1307, USA. Try also their
#web site: http://www.gnu.org/copyleft/gpl.html
#
# NOTE:  Fitted data points!
# Al.Mg.Si Wrought Aluminum
# Round samples, Grip ends 16mm diameter, Gage 9.9mm diam.x 25mm
# Solution anealed 1hr 540C, Aged 2hr 160C
# 0.92Si wt% .91Mg .01Mn .25Fe +traces
# Ref.: K.Detert and R.Scheffel, "Low Cycle Fatigue of
#  Al-Mg-Si Alloys," ASTM STP 942, 1988, pp. 76-775
# Warning!: Data points derived from graphs; some errors possible.
#
#FileType= strain_life
#DataType= fitted
#TIMEcol= 0
#NAME= AlMgSi
#NAME= AA6xxx
#NAME= Aluminum
#Stress_units= mpa
#E=  71000.  #assumed
#Sy=  219
#Su=  305
#%RA= 42.
#BHN= 95  HB
#FractureStrain= 0.541
#FractureStress= 469
#NO. FAT. PTS.=  15
# NOTE!! The Following Points are FITTED DATA:#NOTE!! Fitted Stress computed using Experm. K' and n'
#Stress_Units= MPa
# Total Strain  2Nf  Stress  Mean  Plastic Strain  Initial
#  Amp  Amp  Stress  Amp  Elastic Mod.
  .541  1  469.  0  .534  71000. #Fitted_point monotonic
  0.01130  200  319.2  0.  0.00680  71000. #Fitted_point
  0.00690  500  301.7  0.  0.00265  71000. #Fitted_point
  0.00538  1000  289.2  0.  0.00131  71000. #Fitted_point
  0.00457  2000  277.5  0.  0.00066  71000. #Fitted_point
  0.00399  5000  263.7  0.  0.00028  71000. #Fitted_point
  0.00374  10000  254.5  0.  0.00016  71000. #Fitted_point
  0.00356  20000  246.3  0.  0.00009  71000. #Fitted_point
  0.00337  50000  236.3  0.  0.00005  71000. #Fitted_point extrapolated

#

#2. History Magnification or Multiplication factor

#3. Enter Elastic Kt*Nominal (or Finite Element)  Stress History (Rainflow counted cycle sets)  Below:
 MPa ! 

Cycle Set #1 :
  Smax 
  Smin 
  Cycles

  Cycle Set #2 :
  Smax 
  Smin 
  Cycles

  Cycle Set #3 :
  Smax 
  Smin 
  Cycles

  Cycle Set #4 :
  Smax 
  Smin 
  Cycles

  Cycle Set #5 :
  Smax 
  Smin 
  Cycles

  Cycle Set #6 :
  Smax 
  Smin 
  Cycles

# 4.  (Page will be submitted to UoWaterloo Website)

#

File: backend/scratchpad/w6_fatig/fde/detert_Scheffel_AlMgSi_fitted.html
#SAE Standard Fatigue Data File format

#
# Pick one:
#FDE_plot
#FDE_fit
#
#

#
#Copyright (C) 2011 Fatigue Design + Evaluation Comm.
#This data file is free software; you can redistribute it and/or modify
#it under the terms of the GNU General Public License as published by
#the Free Software Foundation; either version 2 of the license, or (at
#your option) any later version.
#This data file is distributed in the hope that it will be useful, but
#WITHOUT ANY WARRANTY; without even the implied warranty of MERCHANTA-
#BILITY or FITNESS FOR A PARTICULAR PURPOSE. See the GNU General Public
#License for more details.
#You should have received a copy of the GNU General PUblic License along
#with this program; if not, write to the Free Software Foundation, Inc.,
#59 Temple Place -Suite 330, Boston, MA 02111-1307, USA. Try also their
#web site: http://www.gnu.org/copyleft/gpl.html
#
# NOTE:  Fitted data points!
# Al.Mg.Si Wrought Aluminum
# Round samples, Grip ends 16mm diameter, Gage 9.9mm diam.x 25mm
# Solution anealed 1hr 540C, Aged 2hr 160C
# 0.92Si wt% .91Mg .01Mn .25Fe +traces
# Ref.: K.Detert and R.Scheffel, "Low Cycle Fatigue of
#  Al-Mg-Si Alloys," ASTM STP 942, 1988, pp. 76-775
# Warning!: Data points derived from graphs; some errors possible.
#
#FileType= strain_life
#DataType= fitted
#TIMEcol= 0
#NAME= AlMgSi
#NAME= AA6xxx
#NAME= Aluminum
#Stress_units= mpa
#E=  71000.  #assumed
#Sy=  219
#Su=  305
#%RA= 42.
#BHN= 95  HB
#FractureStrain= 0.541
#FractureStress= 469
#NO. FAT. PTS.=  15
# NOTE!! The Following Points are FITTED DATA:#NOTE!! Fitted Stress computed using Experm. K' and n'
#Stress_Units= MPa
# Total Strain  2Nf  Stress  Mean  Plastic Strain  Initial
#  Amp  Amp  Stress  Amp  Elastic Mod.
  .541  1  469.  0  .534  71000. #Fitted_point monotonic
  0.01130  200  319.2  0.  0.00680  71000. #Fitted_point
  0.00690  500  301.7  0.  0.00265  71000. #Fitted_point
  0.00538  1000  289.2  0.  0.00131  71000. #Fitted_point
  0.00457  2000  277.5  0.  0.00066  71000. #Fitted_point
  0.00399  5000  263.7  0.  0.00028  71000. #Fitted_point
  0.00374  10000  254.5  0.  0.00016  71000. #Fitted_point
  0.00356  20000  246.3  0.  0.00009  71000. #Fitted_point
  0.00337  50000  236.3  0.  0.00005  71000. #Fitted_point extrapolated
#
#

File: backend/scratchpad/w6_fatig/fde/fashGreyFe-loadCtrl_fc.html
#Material + Cycles File

#
# 1. Your Material (Digital-Fitted Curves):

#

#
#Copyright (C) 2012  F.D.E. Committee
#This data file is free software - you can redistribute it and/or
#modify it under the terms of the GNU General Public License as
#published by the Free Software Foundation; either version 2 of the
#license, or (at your option) any later version.
#This data file is distributed in the hope that it will be useful,
#but WITHOUT ANY WARRANTY - without even the implied warranty of
#MERCHANTABILITY or FITNESS FOR A PARTICULAR PURPOSE.  See the
#GNU General PUblic License for more details.
#You should have received a copy of the GNU General PUblic License
#along with this program - if not, write to the Free Software
#Foundation, Inc., 59 Temple Place - Suite 330, Boston, MA 02111-1307, USA
#Try also their web site: http://www.gnu.org/copyleft/gpl.html
#
# NOTE:  Fitted Data !!
# Grey Iron  Note: Original test data from LOAD CONTROL Tests!
# Note: Fitted Curve did not use tests with mean stress.
# 3.30C wt% 2.20Si .44Mn .40Cu
# Ref.: J.Fash and D.F.Socie, "Fatigue behaviour and mean effects in grey
#  cast iron," Int.J.Fatigue July 1982 pp.137-142.
# It is strongly recommended that in order to understand this work
# the readers refer to the original paper listed above.
# Data digitized from graphs and may contain errors.
#
# Note: Modulus used is average of tensile modulus and comp. modulus
# Note: "Plastic Strain" doesn't have much meaning for Grey Iron.
#
#FileType= strain_life
#DataType= fitted
#TIMEcol= 0
#NAME=  GreyIron
#NAME=  CastIron
#Stress_units= mpa
#Strain_units= strain
#Sy=  185.  0.2pc offset = 26.9 ksi
#Su=  228.
#eu=  0.0122
#E=  96000. mpa  =13930 ksi
#FractureStrain= 0.0122
#FractureStress=  228. (same as ultimate)
#monotonic_K= 0  not reported
#monotonic_n= 0  not reported
#BHN= 180.
#%RA= 1.2 %
#saedigcurve_v2.2.f starts.
# NOTE!! The Following Points are FITTED DATA:#NOTE!! Fitted Stress computed using Experm. K' and n'
#StrAmpl  2Nf  StsAmpl So  PlasStrAmpl IniMod  NeuberEqiuvStressAmpl
  .0122  1  228.  0  .0098  96000. #Fitted_point monotonic test
  0.00305  500  151.2  0.  0.00148  96000. #Fitted_point
  0.00269  1000  141.2  0.  0.00121  96000. #Fitted_point
  0.00237  2000  131.9  0.  0.00100  96000. #Fitted_point
  0.00202  5000  120.6  0.  0.00077  96000. #Fitted_point
  0.00180  10000  112.6  0.  0.00063  96000. #Fitted_point
  0.00161  20000  105.2  0.  0.00052  96000. #Fitted_point
  0.00140  50000  96.2  0.  0.00040  96000. #Fitted_point
  0.00126  100000  89.9  0.  0.00033  96000. #Fitted_point
  0.00114  200000  84.0  0.  0.00027  96000. #Fitted_point
  0.00101  500000  76.8  0.  0.00021  96000. #Fitted_point
  0.00092  1000000  71.7  0.  0.00017  96000. #Fitted_point
#Original Test data ends at about 2Nf=1 million. Below are extrapolation:
  0.00084  2000000  67.0  0.  0.00014  96000. #Fitted_point
  0.00075  5000000  61.3  0.  0.00011  96000. #Fitted_point
  0.00069  10000000  57.3  0.  0.00009  96000. #Fitted_point
  0.00063  20000000  53.6  0.  0.00007  96000. #Fitted_point
  0.00057  50000000  49.0  0.  0.00006  96000. #Fitted_point

#

#2. History Magnification or Multiplication factor

#3. Enter Elastic Kt*Nominal (or Finite Element)  Stress History (Rainflow counted cycle sets)  Below:
 MPa ! 

Cycle Set #1 :
  Smax 
  Smin 
  Cycles

  Cycle Set #2 :
  Smax 
  Smin 
  Cycles

  Cycle Set #3 :
  Smax 
  Smin 
  Cycles

  Cycle Set #4 :
  Smax 
  Smin 
  Cycles

  Cycle Set #5 :
  Smax 
  Smin 
  Cycles

  Cycle Set #6 :
  Smax 
  Smin 
  Cycles

# 4.  (Page will be submitted to UoWaterloo Website)

#

File: backend/scratchpad/w6_fatig/fde/fashGreyFe-loadCtrl_fitted.html
#SAE Standard Fatigue Data File format

#
# Pick one:
#FDE_plot
#FDE_fit
#
#

#
#Copyright (C) 2012  F.D.E. Committee
#This data file is free software - you can redistribute it and/or
#modify it under the terms of the GNU General Public License as
#published by the Free Software Foundation; either version 2 of the
#license, or (at your option) any later version.
#This data file is distributed in the hope that it will be useful,
#but WITHOUT ANY WARRANTY - without even the implied warranty of
#MERCHANTABILITY or FITNESS FOR A PARTICULAR PURPOSE.  See the
#GNU General PUblic License for more details.
#You should have received a copy of the GNU General PUblic License
#along with this program - if not, write to the Free Software
#Foundation, Inc., 59 Temple Place - Suite 330, Boston, MA 02111-1307, USA
#Try also their web site: http://www.gnu.org/copyleft/gpl.html
#
# NOTE:  Fitted Data !!
# Grey Iron  Note: Original test data from LOAD CONTROL Tests!
# Note: Fitted Curve did not use tests with mean stress.
# 3.30C wt% 2.20Si .44Mn .40Cu
# Ref.: J.Fash and D.F.Socie, "Fatigue behaviour and mean effects in grey
#  cast iron," Int.J.Fatigue July 1982 pp.137-142.
# It is strongly recommended that in order to understand this work
# the readers refer to the original paper listed above.
# Data digitized from graphs and may contain errors.
#
# Note: Modulus used is average of tensile modulus and comp. modulus
# Note: "Plastic Strain" doesn't have much meaning for Grey Iron.
#
#FileType= strain_life
#DataType= fitted
#TIMEcol= 0
#NAME=  GreyIron
#NAME=  CastIron
#Stress_units= mpa
#Strain_units= strain
#Sy=  185.  0.2pc offset = 26.9 ksi
#Su=  228.
#eu=  0.0122
#E=  96000. mpa  =13930 ksi
#FractureStrain= 0.0122
#FractureStress=  228. (same as ultimate)
#monotonic_K= 0  not reported
#monotonic_n= 0  not reported
#BHN= 180.
#%RA= 1.2 %
#saedigcurve_v2.2.f starts.
# NOTE!! The Following Points are FITTED DATA:#NOTE!! Fitted Stress computed using Experm. K' and n'
#StrAmpl  2Nf  StsAmpl So  PlasStrAmpl IniMod  NeuberEqiuvStressAmpl
  .0122  1  228.  0  .0098  96000. #Fitted_point monotonic test
  0.00305  500  151.2  0.  0.00148  96000. #Fitted_point
  0.00269  1000  141.2  0.  0.00121  96000. #Fitted_point
  0.00237  2000  131.9  0.  0.00100  96000. #Fitted_point
  0.00202  5000  120.6  0.  0.00077  96000. #Fitted_point
  0.00180  10000  112.6  0.  0.00063  96000. #Fitted_point
  0.00161  20000  105.2  0.  0.00052  96000. #Fitted_point
  0.00140  50000  96.2  0.  0.00040  96000. #Fitted_point
  0.00126  100000  89.9  0.  0.00033  96000. #Fitted_point
  0.00114  200000  84.0  0.  0.00027  96000. #Fitted_point
  0.00101  500000  76.8  0.  0.00021  96000. #Fitted_point
  0.00092  1000000  71.7  0.  0.00017  96000. #Fitted_point
#Original Test data ends at about 2Nf=1 million. Below are extrapolation:
  0.00084  2000000  67.0  0.  0.00014  96000. #Fitted_point
  0.00075  5000000  61.3  0.  0.00011  96000. #Fitted_point
  0.00069  10000000  57.3  0.  0.00009  96000. #Fitted_point
  0.00063  20000000  53.6  0.  0.00007  96000. #Fitted_point
  0.00057  50000000  49.0  0.  0.00006  96000. #Fitted_point
#
#

File: backend/scratchpad/w6_fatig/fde/ghahremaniSimHAZ-350W_fitted.html
#SAE Standard Fatigue Data File format

#
# Pick one:
#FDE_plot
#FDE_fit
#
#

#
#Copyright (C) 2015  FD+E Comm. of SAE
#This data file is free software; you can redistribute it and/or modify it under the terms
#of the GNU General Public License as published by the Free Software Founda-
#tion; either version 2 of the license, or (at your option) any later version.
#This data file is distributed in the hope that it will be useful, but
#WITHOUT ANY WARRANTY; without even the implied warranty of MERCHANTABILITY
#or FITNESS FOR A PARTICULAR PURPOSE.  See the GNU General PUblic License for
#more details.
#You should have received a copy of the GNU General PUblic License
#along with this program; if not, write to the Free Software
#Foundation, Inc., 59 Temple Place - Suite 330, Boston, MA 02111-1307, USA
#Try also their web site: http://www.gnu.org/copyleft/gpl.html
#
# Note !!  Fitted data/curve
# CSA G40.21-350W, or ASTM-A572 Grade 50,  9.5mm plate
# Simulated HAZ: heat 990C 30min, cool between 2 large circular disks.
# Specimen polished, smooth cylindrical, 10mm gauge length. 5mm diam.
# Nominal Chem.: 0.23C 0.50-1.50Mn .04P .05S .35Si
# Ref. K.Ghahremani, PhD thesis U.ofWaterloo, 2015.
# HRB= 89 before sim. HAZ, =94 after sim.HAZ
# Elongation= 32% over 10mm.
#FileType= strain_life
#DataType= fitted
#TIMEcol= 0
#NAME=  ASTM-A572-Gr50
#NAME=  G40.21-350W
#NAME= StructuralSteel
#Stress_units= mpa
#Strain_units= strain
#Su=  612. mpa
#Sy=  356. mpa
#E=  208083.
#FractureStrain=  0.70
#FractureStress=  0. not reported. Used K'=676
#monotonic_K= 494 mpa
#monotonic_n= 0.036
#%RA=  49.
#BHN= 200.  = 93.4 HRb
#No. fatigue data points=  21
#
#NOTE!! Following Points are FITTED DATA:#NOTE!! Fitted Stress computed using Experm. K' and n'
#Total Strain  2Nf  Stress  Mean  Plastic Strain  Initial
##  Amp  Amp  Stress  Amp  Elastic Mod.
 0.70  1  676.  0.  0.69  208083. #Fitted_point manually: tensile test
 0.01123  1000  477.1  0.  0.00894  208083. #Fitted_point
 0.00782  2000  456.5  0.  0.00563  208083. #Fitted_point
 0.00513  5000  430.6  0.  0.00306  208083. #Fitted_point
 0.00391  10000  412.2  0.  0.00193  208083. #Fitted_point
 0.00313  20000  394.7  0.  0.00123  208083. #Fitted_point
 0.00248  40000  373.2  0.  0.00068  208083. #Fitted_point
 0.00217  80000  358.2  0.  0.00044  208083. #Fitted_point manually
 0.00195  160000  344.3  0.  0.00029  208083. #Fitted_point manually
 0.00175  400000  327.5  0.  0.00017  208083. #Fitted_point manually
 0.00164  1000000  315.9  0.  0.00012  208083. #Fitted_point
 0.00155  3000000  305.0  0.  0.00008  208083. #Fitted_point manually
 0.00155  10000000  305.  0.  0.00008  208083. #Fitted_point manually
#
#

File: backend/scratchpad/w6_fatig/fde/hueckGGG60-axial+bend_fc.html
#Material + Cycles File

#
# 1. Your Material (Digital-Fitted Curves):

#

#
#Copyright (C) 2012  F.D.E. Committee
#This data file is free software - you can redistribute it and/or
#modify it under the terms of the GNU General Public License as
#published by the Free Software Foundation; either version 2 of the
#license, or (at your option) any later version.
#This data file is distributed in the hope that it will be useful,
#but WITHOUT ANY WARRANTY - without even the implied warranty of
#MERCHANTABILITY or FITNESS FOR A PARTICULAR PURPOSE.  See the
#GNU General PUblic License for more details.
#You should have received a copy of the GNU General PUblic License
#along with this program - if not, write to the Free Software
#Foundation, Inc., 59 Temple Place - Suite 330, Boston, MA 02111-1307, USA
#Try also their web site: http://www.gnu.org/copyleft/gpl.html
#
# GGG60 (DIN)  80.55.06 (ASTM)  Nodular Iron
# Some specimens are Rotating Bending with Kt=1.1
# (as tabulated below)
# Chem. Comp: 3.52C wt% 2.69Si .53Mn .035P .004S .24Cu .060Mb
# Ref.: M. Hück, W.Schütz, H. Walter, "Moderne Schwingfestigkeitsnterlage
# f ür die Bemessung von Bauteilen aus Sphäroguss und Temperguss- Teil 1
# ATZ Automobile Zeitschrift 86 1984 7/8 pp.325-331.
# Also see part 2 in same Journal:  vol.86 1984 9 pp.385-388.
# Data digitized from graphs and may contain errors.
#
#FileType= strain_life
#DataType= fitted
#TIMEcol= 0
#NAME=  GGG60
#NAME=  80.55.06
#NAME=  NodularIron
#Stress_units= mpa
#Strain_units= strain
#Sy=  390.  0.2pc offset = 50 ksi
#Su=  618.
#eu=  0  #strain at Su not reported
#E= 158000. mpa  =22930 ksi reported for axial samples
#Emod for bend samples was reported as 175000 mpa.  Using axial
#FractureStrain= 0.07  (from strain-life plot)
#FractureStress=  790.  not reported. Used elasStrain intercept = .0050
#monotonic_K= 0  not reported
#monotonic_n= 0  not reported
#BHN= 208.
#%RA= 6.7 %  not reported. From frac.strain
#saedigcurve_v2.2.f starts.
#
#NOTE!! The Following Points are FITTED DATA:#NOTE!! Fitted Stress computed using Experm. K' and n'
#StrAmpl  2Nf  StsAmpl So  PlasStrAmpl IniMod  NeuberStressAmpl
  .07  1  618  0  .06  158000. #Fitted_point monotonic
  0.00860  500  507.1  0.  0.00539  158000. #Fitted_point
  0.00644  1000  486.8  0.  0.00335  158000. #Fitted_point
  0.00503  2000  467.1  0.  0.00208  158000. #Fitted_point
  0.00388  5000  441.7  0.  0.00109  158000. #Fitted_point
  0.00333  10000  422.6  0.  0.00065  158000. #Fitted_point
  0.00293  20000  403.5  0.  0.00038  158000. #Fitted_point
  0.00257  50000  377.8  0.  0.00018  158000. #Fitted_point
  0.00236  100000  358.1  0.  0.00010  158000. #Fitted_point
  0.00219  200000  338.8  0.  0.00005  158000. #Fitted_point
  0.00201  500000  314.4  0.  0.00002  158000. #Fitted_point
  0.00189  1000000  297.2  0.  0.00001  158000. #Fitted_point
  0.00178  2000000  281.0  0.  0.00001  158000. #Fitted_point
#Not clear if there is a flat fatigue limit.

#

#2. History Magnification or Multiplication factor

#3. Enter Elastic Kt*Nominal (or Finite Element)  Stress History (Rainflow counted cycle sets)  Below:
 MPa ! 

Cycle Set #1 :
  Smax 
  Smin 
  Cycles

  Cycle Set #2 :
  Smax 
  Smin 
  Cycles

  Cycle Set #3 :
  Smax 
  Smin 
  Cycles

  Cycle Set #4 :
  Smax 
  Smin 
  Cycles

  Cycle Set #5 :
  Smax 
  Smin 
  Cycles

  Cycle Set #6 :
  Smax 
  Smin 
  Cycles

# 4.  (Page will be submitted to UoWaterloo Website)

#

File: backend/scratchpad/w6_fatig/fde/hueckGGG60-axial+bend_fitted.html
#SAE Standard Fatigue Data File format

#
# Pick one:
#FDE_plot
#FDE_fit
#
#

#
#Copyright (C) 2012  F.D.E. Committee
#This data file is free software - you can redistribute it and/or
#modify it under the terms of the GNU General Public License as
#published by the Free Software Foundation; either version 2 of the
#license, or (at your option) any later version.
#This data file is distributed in the hope that it will be useful,
#but WITHOUT ANY WARRANTY - without even the implied warranty of
#MERCHANTABILITY or FITNESS FOR A PARTICULAR PURPOSE.  See the
#GNU General PUblic License for more details.
#You should have received a copy of the GNU General PUblic License
#along with this program - if not, write to the Free Software
#Foundation, Inc., 59 Temple Place - Suite 330, Boston, MA 02111-1307, USA
#Try also their web site: http://www.gnu.org/copyleft/gpl.html
#
# GGG60 (DIN)  80.55.06 (ASTM)  Nodular Iron
# Some specimens are Rotating Bending with Kt=1.1
# (as tabulated below)
# Chem. Comp: 3.52C wt% 2.69Si .53Mn .035P .004S .24Cu .060Mb
# Ref.: M. Hück, W.Schütz, H. Walter, "Moderne Schwingfestigkeitsnterlage
# f ür die Bemessung von Bauteilen aus Sphäroguss und Temperguss- Teil 1
# ATZ Automobile Zeitschrift 86 1984 7/8 pp.325-331.
# Also see part 2 in same Journal:  vol.86 1984 9 pp.385-388.
# Data digitized from graphs and may contain errors.
#
#FileType= strain_life
#DataType= fitted
#TIMEcol= 0
#NAME=  GGG60
#NAME=  80.55.06
#NAME=  NodularIron
#Stress_units= mpa
#Strain_units= strain
#Sy=  390.  0.2pc offset = 50 ksi
#Su=  618.
#eu=  0  #strain at Su not reported
#E= 158000. mpa  =22930 ksi reported for axial samples
#Emod for bend samples was reported as 175000 mpa.  Using axial
#FractureStrain= 0.07  (from strain-life plot)
#FractureStress=  790.  not reported. Used elasStrain intercept = .0050
#monotonic_K= 0  not reported
#monotonic_n= 0  not reported
#BHN= 208.
#%RA= 6.7 %  not reported. From frac.strain
#saedigcurve_v2.2.f starts.
#
#NOTE!! The Following Points are FITTED DATA:#NOTE!! Fitted Stress computed using Experm. K' and n'
#StrAmpl  2Nf  StsAmpl So  PlasStrAmpl IniMod  NeuberStressAmpl
  .07  1  618  0  .06  158000. #Fitted_point monotonic
  0.00860  500  507.1  0.  0.00539  158000. #Fitted_point
  0.00644  1000  486.8  0.  0.00335  158000. #Fitted_point
  0.00503  2000  467.1  0.  0.00208  158000. #Fitted_point
  0.00388  5000  441.7  0.  0.00109  158000. #Fitted_point
  0.00333  10000  422.6  0.  0.00065  158000. #Fitted_point
  0.00293  20000  403.5  0.  0.00038  158000. #Fitted_point
  0.00257  50000  377.8  0.  0.00018  158000. #Fitted_point
  0.00236  100000  358.1  0.  0.00010  158000. #Fitted_point
  0.00219  200000  338.8  0.  0.00005  158000. #Fitted_point
  0.00201  500000  314.4  0.  0.00002  158000. #Fitted_point
  0.00189  1000000  297.2  0.  0.00001  158000. #Fitted_point
  0.00178  2000000  281.0  0.  0.00001  158000. #Fitted_point
#Not clear if there is a flat fatigue limit.
#
#

File: backend/scratchpad/w6_fatig/fde/iSmith1120_hotRolled_fc.html
#Material + Cycles File

#
# 1. Your Material (Digital-Fitted Curves):

#

#
#Copyright  (C) 2011  F.D.E. Committee 
#This data file is free software - you can redistribute it and/or
#modify it under the terms of the GNU General Public License as
#published by the Free Software Foundation; either version 2 of the
#license, or (at your option) any later version.
#This data file is distributed in the hope that it will be useful,
#but WITHOUT ANY WARRANTY - without even the implied warranty of
#MERCHANTABILITY or FITNESS FOR A PARTICULAR PURPOSE.  See the
#GNU General PUblic License for more details.
#You should have received a copy of the GNU General PUblic License
#along with this program - if not, write to the Free Software
#Foundation, Inc., 59 Temple Place - Suite 330, Boston, MA 02111-1307, USA
#Try also their web site: http://www.gnu.org/copyleft/gpl.html
#
# NOTE: Fitted Data!
# SAE1120  BS4360 43A Structural Steel. 10x150mm hot rolled Plate.
# Also similar to ASTM A36
# Measured: 0.20wt%C .71Mn 0.05Si .038S .020P
# The standard strain-life fitting proceedure did not work well for this
# data set. A manual fit was made that uses more of the origial raw data points.
# Ref.: Test data by I.F.C.Smith, "Fatigue Crack Growth in a Fillet Weled Joint,"
#  PhD thesis Cambridge Univ., 1982.
#
#FileType= strain_life
#DataType= fitted
#TIMEcol= 0
#NAME=  SAE1120
#NAME=  BS4360_43A
#NAME=  HotRolled
#NAME=  Steel
#Stress_units= mpa
#Strain_units= strain
#Sy=  254.
#Su=  430.
#E=  195000.
#FractureStrain= 0.645
#FractureStress=  712.
#BHN=  110.  #approx.  Measured: Vickers = 137
#%RA=  64.5 % Not reported
#saedigcurve_v2.2.f starts.
#
#NOTE!! The Following Points are FITTED DATA:#NOTE!! Fitted Stress computed using Experm. K' and n'
#Total Strain  2Nf  Stress  Mean  Plastic Strain  Initial
#  Amp  Amp  Stress  Amp  Elastic Mod.
  .645  1  712.  0.  .641  19500.  #Fitted_point monotonic
  0.00921  2000  355.4  0.  0.00739  195000. #Fitted_point
  0.00698  5000  322.0  0.  0.00533  195000. #Fitted_point
  0.00569  10000  298.8  0.  0.00416  195000. #Fitted_point
  0.00467  20000  277.3  0.  0.00325  195000. #Fitted_point
  0.00291  75000  240  0  0.00168  195000  #Fitted_point manually
0.00175  361000  180  0  0.00083  195000  #Fitted_point manually
0.00145  957000  165  0  0.00061  195000  #Fitted_point manually
0.00136  1739000  157  0  0.00056  195000  #Fitted_point manually
0.00125  13827000  151  0  0.00047  195000  #Fitted_point manually
0.00125  50000000  151  0  0.00047  195000  #Fitted_point manually

#

#2. History Magnification or Multiplication factor

#3. Enter Elastic Kt*Nominal (or Finite Element)  Stress History (Rainflow counted cycle sets)  Below:
 MPa ! 

Cycle Set #1 :
  Smax 
  Smin 
  Cycles

  Cycle Set #2 :
  Smax 
  Smin 
  Cycles

  Cycle Set #3 :
  Smax 
  Smin 
  Cycles

  Cycle Set #4 :
  Smax 
  Smin 
  Cycles

  Cycle Set #5 :
  Smax 
  Smin 
  Cycles

  Cycle Set #6 :
  Smax 
  Smin 
  Cycles

# 4.  (Page will be submitted to UoWaterloo Website)

#

File: backend/scratchpad/w6_fatig/fde/iSmith1120_hotRolled_fitted.html
#SAE Standard Fatigue Data File format

#
# Pick one:
#FDE_plot
#FDE_fit
#
#

#
#Copyright  (C) 2011  F.D.E. Committee 
#This data file is free software - you can redistribute it and/or
#modify it under the terms of the GNU General Public License as
#published by the Free Software Foundation; either version 2 of the
#license, or (at your option) any later version.
#This data file is distributed in the hope that it will be useful,
#but WITHOUT ANY WARRANTY - without even the implied warranty of
#MERCHANTABILITY or FITNESS FOR A PARTICULAR PURPOSE.  See the
#GNU General PUblic License for more details.
#You should have received a copy of the GNU General PUblic License
#along with this program - if not, write to the Free Software
#Foundation, Inc., 59 Temple Place - Suite 330, Boston, MA 02111-1307, USA
#Try also their web site: http://www.gnu.org/copyleft/gpl.html
#
# NOTE: Fitted Data!
# SAE1120  BS4360 43A Structural Steel. 10x150mm hot rolled Plate.
# Also similar to ASTM A36
# Measured: 0.20wt%C .71Mn 0.05Si .038S .020P
# The standard strain-life fitting proceedure did not work well for this
# data set. A manual fit was made that uses more of the origial raw data points.
# Ref.: Test data by I.F.C.Smith, "Fatigue Crack Growth in a Fillet Weled Joint,"
#  PhD thesis Cambridge Univ., 1982.
#
#FileType= strain_life
#DataType= fitted
#TIMEcol= 0
#NAME=  SAE1120
#NAME=  BS4360_43A
#NAME=  HotRolled
#NAME=  Steel
#Stress_units= mpa
#Strain_units= strain
#Sy=  254.
#Su=  430.
#E=  195000.
#FractureStrain= 0.645
#FractureStress=  712.
#BHN=  110.  #approx.  Measured: Vickers = 137
#%RA=  64.5 % Not reported
#saedigcurve_v2.2.f starts.
#
#NOTE!! The Following Points are FITTED DATA:#NOTE!! Fitted Stress computed using Experm. K' and n'
#Total Strain  2Nf  Stress  Mean  Plastic Strain  Initial
#  Amp  Amp  Stress  Amp  Elastic Mod.
  .645  1  712.  0.  .641  19500.  #Fitted_point monotonic
  0.00921  2000  355.4  0.  0.00739  195000. #Fitted_point
  0.00698  5000  322.0  0.  0.00533  195000. #Fitted_point
  0.00569  10000  298.8  0.  0.00416  195000. #Fitted_point
  0.00467  20000  277.3  0.  0.00325  195000. #Fitted_point
  0.00291  75000  240  0  0.00168  195000  #Fitted_point manually
0.00175  361000  180  0  0.00083  195000  #Fitted_point manually
0.00145  957000  165  0  0.00061  195000  #Fitted_point manually
0.00136  1739000  157  0  0.00056  195000  #Fitted_point manually
0.00125  13827000  151  0  0.00047  195000  #Fitted_point manually
0.00125  50000000  151  0  0.00047  195000  #Fitted_point manually
#
#

File: backend/scratchpad/w6_fatig/fde/keyholeManTen-str-2NfPOL_fitted.html
#SAE Standard Fatigue Data File format

#
# Pick one:
#FDE_plot
#FDE_fit
#
#

# saedigcurve_v2.2.f starts.
#Copyright (C) 2019  F.D.E. Committee
#This data file is free software - you can redistribute it and/or
#modify it under the terms of the GNU General Public License as
#published by the Free Software Foundation; either version 2 of the
#license, or (at your option) any later version.
#This data file is distributed in the hope that it will be useful,
#but WITHOUT ANY WARRANTY - without even the implied warranty of
#MERCHANTABILITY or FITNESS FOR A PARTICULAR PURPOSE.  See the
#GNU General PUblic License for more details.
#You should have received a copy of the GNU General PUblic License
#along with this program - if not, write to the Free Software
#Foundation, Inc., 59 Temple Place - Suite 330, Boston, MA 02111-1307, USA
#Try also their web site: http://www.gnu.org/copyleft/gpl.html

# NOTE !! : Fitted data ! Periodic Overload Estimated !
# ManTen Steel USS Co, SAE1320 Weathering Steel
# Chem. .23Cwt% 1.57Mn .016P .022S .01Si .22Cu
# 3/8 inch thick plate, hot rolled.
# Ref.: L.Tucker, S.Bussa, "The SAE Cumulative Fatigue Damage Test
# Program," SAE paper 750038, SAE Congress Detroit MI, Feb. 1975.
# Long life data has been adjusted arbitrarily to 50% of CA Fat.Limit

#FileType= strain_life
#DataType= fitted
#TIMEcol= 0
#Name= ManTenFDE-POL
#Name= SAE1320+Cu
#Name= CopperSteel
#Stress_units= mpa
#Strain_units= strain
#Sy= 322 mpa  avg. of 3
#Su= 556
#E= 206000 mpa 29900 ksi reported
#BHN= 169  based on Su
#%RA= 67 %
#TrueFractureStress= 990  mpa
#TrueFractureStrain= 1.06
#monotonicK= 997 mpa
#monotonicn= 0.21
#
#NOTE!! The Following Points are FITTED DATA:#NOTE!! Fitted Stress computed using Experm. K' and n'
#StrAmpl  2Nf  StsAmpl  So  PlsStrAmpl  Emod
1.0  1  990  0  .995  206000 #tensileTest
0.01750  640  486.1  0.  0.01514  206000. #Fitted_point manually
0.01316  1000  457.6  0.  0.01094  206000. #Fitted_point manually
0.01000  1800  430.7  0.  0.00791  206000. #Fitted_point manually
0.00707  4300  397.5  0.  0.00514  206000. #Fitted_point manually
0.00553  8060  374.0  0.  0.00371  206000. #Fitted_point manually
0.00438  16600  351.9  0.  0.00268  206000. #Fitted_point manually
0.00331  42000  324.6  0.  0.00173  206000. #Fitted_point manually
0.00273  82800  305.2  0.  0.00125  206000. #Fitted_point manually
0.00229  146000  286.9  0.  0.00090  206000. #Fitted_point manually
0.00186  295000  264.2  0.  0.00058  206000. #Fitted_point manually
0.00161  486000  248.1  0.  0.00041  206000. #Fitted_point manually
0.00142  769000  232.8  0.  0.00029  206000. #Fitted_point manually
0.00122  1350000  213.9  0.  0.00019  206000. #Fitted_point manually
0.00110  1890000  200.5  0.  0.00013  206000. #Fitted_point manually
0.00100  2690000  187.9  0.  0.00009  206000. #Fitted_point manually
0.00089  4100000  172.4  0.  0.00006  206000. #Fitted_point manually
0.00076  7000000  151.2  0.  0.00003  206000. #Fitted_point manually
0.00069  10000000  138.7  0.  0.00002  206000. #Fitted_point manually
0.00069  50000000  138.7  0.  0.00002  206000. #Fitted_point manually
#
#

File: backend/scratchpad/w6_fatig/fde/keyholeManTen-str-2Nf_fitted.html
#SAE Standard Fatigue Data File format

#
# Pick one:
#FDE_plot
#FDE_fit
#
#

# saedigcurve_v2.2.f starts.
#Copyright (C) 2019  F.D.E. Committee
#This data file is free software - you can redistribute it and/or
#modify it under the terms of the GNU General Public License as
#published by the Free Software Foundation; either version 2 of the
#license, or (at your option) any later version.
#This data file is distributed in the hope that it will be useful,
#but WITHOUT ANY WARRANTY - without even the implied warranty of
#MERCHANTABILITY or FITNESS FOR A PARTICULAR PURPOSE.  See the
#GNU General PUblic License for more details.
#You should have received a copy of the GNU General PUblic License
#along with this program - if not, write to the Free Software
#Foundation, Inc., 59 Temple Place - Suite 330, Boston, MA 02111-1307, USA
#Try also their web site: http://www.gnu.org/copyleft/gpl.html

# NOTE !! : Fitted data !
# ManTen Steel USS Co, SAE1320 Weathering Steel
# Chem. .23Cwt% 1.57Mn .016P .022S .01Si .22Cu
# 3/8 inch thick plate, hot rolled.
# Ref.: L.Tucker, S.Bussa, "The SAE Cumulative Fatigue Damage Test
# Program," SAE paper 750038, SAE Congress Detroit MI, Feb. 1975.

#FileType= strain_life
#DataType= fitted
#TIMEcol= 0
#Name= ManTenFDE
#Name= SAE1320+Cu
#Name= CopperSteel
#Stress_units= mpa
#Strain_units= strain
#Sy= 322 mpa  avg. of 3
#Su= 556
#E= 206000 mpa 29900 ksi reported
#BHN= 169  based on Su
#%RA= 67 %
#TrueFractureStress= 990  mpa
#TrueFractureStrain= 1.06
#monotonicK= 997 mpa
#monotonicn= 0.21
#
#NOTE!! The Following Points are FITTED DATA:#NOTE!! Fitted Stress computed using Experm. K' and n'
#StrAmpl  2Nf  StsAmpl  So  PlsStrAmpl  Emod
1.0  1  990  0  0.955  206000 #tensileTest
0.01750  640  486.1  0.  0.01514  206000. #Fitted_point manually
0.01316  1000  457.6  0.  0.01094  206000. #Fitted_point manually
0.01000  1800  430.7  0.  0.00791  206000. #Fitted_point manually
0.00707  4300  397.5  0.  0.00514  206000. #Fitted_point manually
0.00553  8060  374.0  0.  0.00371  206000. #Fitted_point manually
0.00438  16600  351.9  0.  0.00268  206000. #Fitted_point manually
0.00331  42000  324.6  0.  0.00173  206000. #Fitted_point manually
0.00273  88500  305.2  0.  0.00125  206000. #Fitted_point manually
0.00229  200000  286.9  0.  0.00090  206000. #Fitted_point manually
0.00186  600000  264.2  0.  0.00058  206000. #Fitted_point manually
0.00161  1750000  248.1  0.  0.00041  206000. #Fitted_point manually
0.00142  20000000  232.8  0.  0.00029  206000. #Fitted_point manually
0.00142  80000000  232.8  0.  0.00029  206000. #Fitted_point manually
#
#
