Repository: squall321/MaterialTwinWeb

<!-- MaterialTwin 프로젝트 개요·현황·구조 진입점. -->

# MaterialTwin

쯔윅(Zwick/Roell testXpert) 인장·완화 시험 데이터를 업로드받아 **물성 도출 → 구성방정식 피팅 → LS-DYNA 카드**까지 한 흐름으로 만들고, 그 DB 전체를 **LLM이 MCP로 직접 조회·등록**하는 재료 물성 플랫폼.

## 구성
- **backend/** — FastAPI + SQLAlchemy(SQLite↔Postgres) + Alembic. 단일 SIF로 프런트(`frontend/dist`)를 StaticFiles 서빙.
- **frontend/** — Vite + React + TypeScript, 상대경로·해시 라우팅(`/apps/<slug>/` 서브패스 대응), ECharts.
- **backend/mcp_server.py** — MCP(stdio) 서버. → [docs/MCP.md](docs/MCP.md)
- **docs/** — [intro.html](docs/intro.html)(비전) · [showcase.html](docs/showcase.html)(시연) · [MCP.md](docs/MCP.md)

File: backend/scratchpad/w6_fatig/fde/merged3_SAE950X_fc.html
#Material + Cycles File

#
# 1. Your Material (Digital-Fitted Curves):

#

#
#Copyright (C) 2015  F.D.E. Committee
#This data file is free software - you can redistribute it and/or
#modify it under the terms of the GNU General Public License as
#published by the Free Software Foundation; either version 2 of the
#license, or (at your option) any later version.
#This data file is distributed in the hope that it will be useful,
#but WITHOUT ANY WARRANTY - without even the implied warranty of
#MERCHANTABILITY or FITNESS FOR A PARTICULAR PURPOSE.  See the
#GNU General PUblic License for more details.
#You should have received a copy of the GNU General PUblic License
#along with this program - if not, write to the Free Software
#Foundation, Inc., 59 Temple Place - Suite 330, Boston, MA 02111-1307, USA
#Try also their web site: http://www.gnu.org/copyleft/gpl.html
#
# SAE950X 8mm and 10mm thick plates + QStE380 (SAE950XLK) 3mm sheet
# See individual files for details:
# Ref.1: P.Watson and T.H.Topper, "An Evaluation of the Fatigue Performance
# of Automotive Steels," SAE Paper 710597, Montreal Que.,  Jun.7-11 1971
# Ref.2: P.Dindinger report to Fat.Des.+Eval. Comm. 1995
# Ref.3: L.DePrada, et al, "Fatigue Behaviour of High Strength Steel Sheets
# Used in Automotive Industry," Fatigue 2007.
# Data digitized from graphs and may contain errors.
#saedigcurve_v2.2.f starts.
#
#FileType= strain_life
#DataType= fitted
#TIMEcol= 0
#NAME=  SAE950X
#NAME=  HSLA-345
#NAME= QStE380  (possiby not a 950X)
#NAME=  Steel
#Stress_units= mpa
#Strain_units= strain
#Sy= 432  ave. of 345. (50ksi) 437.(63) 516. (74)
#Su= 496  ave. of 441. 485. 562
#eu=  0.14  (engineering strain at Su  from Watson)
#E= 203000  ave. of204220.  204700 200100
#FractureStrain= 1.01  ave. of 1.06  1.16
#FractureStress=  751.
#monotonic_K= 0  not reported
#monotonic_n= 0  not reported
#BHN= 140. 170.
#%RA= 65. % 68.5
#SAE950X  HSLA-345  BHN=  140 Fn=  0
##  Monotonic Props.  Cyclic Props.
#ELAS. MOD.= 29443. KSI,  203. GPA  K'  = 133.2 KSI,  918.MPA
#YIELD,0.2%=  63. KSI,  432. MPA  N'  = 0.1451
#ULT. STRG.=  72. KSI,  496. MPA  F. STRG COEF=  107.9 KSI,  744.MPA
#K  =  0.0 KSI,  0. MPA  F.STRG EXP, b=-0.0724
#N  = 0.0000  FAT DUCT COEF=  0.2342
#RED. IN AREA = 65.0  F.DUCT EXP, c=-0.4990
#T. FRAC. STG.= 108.9 KSI,  751. MPA  Exp Cyc Yld  =  54. Ksi, 373.MPA
#T. FRAC. STR.= 1.010  Fit Cyc Yld  =  51. Ksi, 350.MPA
#No. fatigue data points=  56
#
# NOTE!! The Following Points are FITTED DATA:#NOTE!! Fitted Stress computed using Experm. K' and n'
#Stress_Units= MPa
#TotStrAmp  2Nf  StsAmp So PlsStr  IniMod NeubEqvStsAmpl
1.01  1  751  0  1.006  203000 12409  #Fitted_point  monotonic
0.01914  640  421.6  0  0.01707  203000  1280  #Fitted_point manually
0.00968  2300  393.6  0  0.00774  203000  879  #Fitted_point  manually
0.00739  4000  382.1  0  0.00551  203000  757  #Fitted_point  manually
0.00532  8000  367.4  0  0.00351  203000  630  #Fitted_point  manually
0.00424  15000  356.6  0  0.00249  203000  554  #Fitted_point  manually
0.00346  24000  346  0  0.00176  203000  493  #Fitted_point  manually
0.00273  50000  332.1  0  0.0011  203000  429  #Fitted_point  manually
0.00234  80000  321.5  0  0.00076  203000  391  #Fitted_point  manually
0.00204  164000  310.8  0  0.00051  203000  359  #Fitted_point  manually
0.00175  400000  296.1  0  0.00029  203000  324  #Fitted_point  manually
0.00158  1000000  284.3  0  0.00018  203000  302  #Fitted_point  manually
0.00145  2400000  271.9  0  0.00011  203000  283  #Fitted_point  manually
0.00131 15000000  254.6  0  0.00005  203000  260  #Fitted_point  manually
0.00131 20000000  254.6  0  0.00005  203000  260  #Fitted_point  manually

#

#2. History Magnification or Multiplication factor

#3. Enter Elastic Kt*Nominal (or Finite Element)  Stress History (Rainflow counted cycle sets)  Below:
 MPa ! 

Cycle Set #1 :
  Smax 
  Smin 
  Cycles

  Cycle Set #2 :
  Smax 
  Smin 
  Cycles

  Cycle Set #3 :
  Smax 
  Smin 
  Cycles

  Cycle Set #4 :
  Smax 
  Smin 
  Cycles

  Cycle Set #5 :
  Smax 
  Smin 
  Cycles

  Cycle Set #6 :
  Smax 
  Smin 
  Cycles

# 4.  (Page will be submitted to UoWaterloo Website)

#

File: backend/scratchpad/w6_fatig/fde/merged3_SAE950X_sim.html
<HEAD>
<TITLE>F.D.+E. Cyclic Stress-Strain Model from U.Waterloo Calc. Site</TITLE>
</HEAD><BODY>
<H3>F.D.+E. Reversal by Reversal Stress-Strain Simulator SAE950X </h3>
<figure>
<img src="simIntro_1.gif"></figure><br>
#NAME=  SAE950X 
#NAME=  Fitted_file_merged_3-sets
#<br>
<FORM METHOD="POST" ACTION="http://mme.uwaterloo.ca/cgi-bin/catsaeModel">
<DL compact> Your material file (its a Digital-Fitted Curve):

<br><pre><textarea rows=10 cols=90 name="#SAE_Standard_File" >
#SAE_Standard_File=
#
#Copyright (C) 2015  F.D.E. Committee
#This data file is free software - you can redistribute it and/or
#modify it under the terms of the GNU General Public License as
#published by the Free Software Foundation; either version 2 of the
#license, or (at your option) any later version.
#This data file is distributed in the hope that it will be useful,
#but WITHOUT ANY WARRANTY - without even the implied warranty of
#MERCHANTABILITY or FITNESS FOR A PARTICULAR PURPOSE.  See the
#GNU General PUblic License for more details.
#You should have received a copy of the GNU General PUblic License
#along with this program - if not, write to the Free Software
#Foundation, Inc., 59 Temple Place - Suite 330, Boston, MA 02111-1307, USA
#Try also their web site: http://www.gnu.org/copyleft/gpl.html
#
# SAE950X 8mm and 10mm thick plates + QStE380 (SAE950XLK) 3mm sheet
# See individual files for details:
# Ref.1: P.Watson and T.H.Topper, "An Evaluation of the Fatigue Performance
# of Automotive Steels," SAE Paper 710597, Montreal Que.,  Jun.7-11 1971
# Ref.2: P.Dindinger report to Fat.Des.+Eval. Comm. 1995
# Ref.3: L.DePrada, et al, "Fatigue Behaviour of High Strength Steel Sheets
# Used in Automotive Industry," Fatigue 2007.
# Raw data digitized from graphs and may contain errors.
#
#FileType= strain_life
#DataType= fitted
#TIMEcol= 0
#NAME=  SAE950X
#NAME=  HSLA-345
#NAME= QStE380  (possiby not a 950X)
#NAME=  Steel
#Stress_units= mpa
#Strain_units= strain
#Sy= 432   ave. of 345. (50ksi) 437.(63) 516. (74)
#Su= 496   ave. of 441. 485. 562
#eu=     0.14  (engineering strain at Su  from Watson)
#E= 203000   ave. of204220.  204700 200100
#FractureStrain= 1.01  ave. of 1.06  1.16
#FractureStress=  751.
#monotonic_K= 0  not reported
#monotonic_n= 0  not reported
#BHN= 140. 170.
#%RA= 65. % 68.5
#SAE950X    HSLA-345   BHN=  140 Fn=    0
##         Monotonic Props.       Cyclic Props.
#ELAS. MOD.= 29443. KSI,  203. GPA     K'        = 133.2 KSI,   918.MPA
#YIELD,0.2%=    63. KSI,  432. MPA     N'        = 0.1451
#ULT. STRG.=    72. KSI,  496. MPA     F. STRG COEF=  107.9 KSI,  744.MPA
#K       =      0.0 KSI,      0. MPA   F.STRG EXP, b=-0.0724
#N            = 0.0000                 FAT DUCT COEF=   0.2342
#RED. IN AREA = 65.0                   F.DUCT EXP, c=-0.4990
#T. FRAC. STG.= 108.9 KSI,  751. MPA   Exp Cyc Yld  =   54. Ksi, 373.MPA
#T. FRAC. STR.= 1.010                  Fit Cyc Yld  =   51. Ksi, 350.MPA
#No. fatigue data points=   56
#
# NOTE!! The Following Points are <b>FITTED DATA:</b>#NOTE!! Fitted Stress computed using Experm. K' and n'
#Stress_Units= MPa
#TotStrAmp   2Nf  StsAmp So PlsStr   IniMod NeubEqvStsAmpl
1.01           1  751    0  1.006    203000 12409  #Fitted_point  monotonic
0.01914      640  421.6  0  0.01707  203000  1280  #Fitted_point manually
0.00968     2300  393.6  0  0.00774  203000   879  #Fitted_point  manually
0.00739     4000  382.1  0  0.00551  203000   757  #Fitted_point  manually
0.00532     8000  367.4  0  0.00351  203000   630  #Fitted_point  manually
0.00424    15000  356.6  0  0.00249  203000   554  #Fitted_point  manually
0.00346    24000  346    0  0.00176  203000   493  #Fitted_point  manually
0.00273    50000  332.1  0  0.0011   203000   429  #Fitted_point  manually
0.00234    80000  321.5  0  0.00076  203000   391  #Fitted_point  manually
0.00204   164000  310.8  0  0.00051  203000   359  #Fitted_point  manually
0.00175   400000  296.1  0  0.00029  203000   324  #Fitted_point  manually
0.00158  1000000  284.3  0  0.00018  203000   302  #Fitted_point  manually
0.00145  2400000  271.9  0  0.00011  203000   283  #Fitted_point  manually
0.00131 15000000  254.6  0  0.00005  203000   260  #Fitted_point  manually
0.00131 20000000  254.6  0  0.00005  203000   260  #Fitted_point  manually

#</textarea></DL></pre>
#MagFactor=<input value="1.0" size=10 name="#MagFactor">
#<font size="3" color="green">&nbsp &nbsp Enter your Strain Reversal Points: <br>
<input type="TEXT" value="0.01" size=9 name="xyz"> 
<input type="TEXT" value="" size=9 name="xyz"> 
<input type="TEXT" value="" size=9 name="xyz"> 
<input type="TEXT" value="" size=9 name="xyz"> 
<input type="TEXT" value="" size=9 name="xyz"> 
<input type="TEXT" value="" size=9 name="xyz"> 
<br>
Simulate <input type="submit" value=" Click here"> </font>
</FORM><br>
<p><img src="http://fde.uwaterloo.ca/Fde/genericSim.gif">
<br> 
<pre>
#TOTDAM90=  0.0000000E+00 allowed Repeats=      inf   nrev=         1
</pre>
</body></html>

File: backend/scratchpad/w6_fatig/fde/merged7075T6xx_sim.html

#<HEAD>
#<TITLE>F.D.+E. Cyclic Stress-Strain Model from U.Waterloo Calc. Site</TITLE>
#</HEAD><BODY>
#<H3>F.D.+E. <i>pdStressStrain.f</i> from UoWaterloo Calc. Site</h3>
#<br>
#<FORM METHOD="POST" ACTION="http://mme.uwaterloo.ca/cgi-bin/catsaeModel">
#<DL compact> Your material file (its a Digital-Fitted Curve. Replace it with your own if you wish):
#<br><pre><textarea rows=10 cols=90 name="#SAE_Standard_File" >
#
#Copyright (C) 2012 Fatigue Design + Evaluation Comm.
#This data file is free software; you can redistribute it and/or modify
#it under the terms of the GNU General Public License as published by
#the Free Software Foundation; either version 2 of the license, or (at
#your option) any later version.
#This data file is distributed in the hope that it will be useful, but
#WITHOUT ANY WARRANTY; without even the implied warranty of MERCHANTA-
#BILITY or FITNESS FOR A PARTICULAR PURPOSE. See the GNU General Public
#License for more details.
#You should have received a copy of the GNU General PUblic License along
#with this program; if not, write to the Free Software Foundation, Inc.,
#59 Temple Place -Suite 330, Boston, MA 02111-1307, USA. Try also their
#web site: http://www.gnu.org/copyleft/gpl.html
#
# Note:  Fitted Data !!
# of a Merged Data File.   AA7075_T6xx Aluminum Wrought
# Ref.1:  M.Sc. Thesis by P. Kurath Univ. of Illinois.
# Ref.2: ENDO T.,J.MORROW, ASTM J. OF MATERIALS, VOL.4,P.159, 1969
# Ref.3 : G.Ramusat and G.Vidal, "Fatigue oligocyclique de six alliages
# d'aluminium en efforts et en deformations imposes," Memoires Scientifiques
# Revue Metallurgie, Jan. 1979. pg23-36.
#FileType= strain_life
#DataType= fitted
#TIMEcol= 0
#Name= Merged
#NAME= AA7075T6xx
#Name= Aluminum
#Stress_units= mpa
#Strain_units= strain
#Sy=    480     average of (492,468)
#Su=    566     average of (553,578)
#E=    69980.   average of (70000,70953,69010)
#%RA=  35.3     avg.  of (33,37.6)
#BHN= 150  (from Rasmusat/Vidal)
#FractureStrain= 0.408  #computed from %RA
#FractureStress= 786.
#
#saedigcurve_v2.2.f starts.
#NOTE!! The Following Points are <b>FITTED DATA:</b>#NOTE!! Fitted Stress computed using Experm. K' and n'
#TotalStrain   2Nf  Stress  Mean   Plastic Strain   Initial
#_  Amp               Amp   Stress      Amp        Elastic Mod.
   0.408            1   786.       0.    .397      69980  #Fitted_point monotonic 
   0.01700        300   605.6      0.   0.00835     69980. #Fitted_point manually
   0.01158        650   572.7      0.   0.00340     69980. #Fitted_point Manually
   0.00937       1000   545.8      0.   0.00157     69980. #Fitted_point
   0.00796       2000   514.4      0.   0.00061     69980. #Fitted_point
   0.00674       4500   463.4      0.   0.00011     69980. #Fitted_point manually
   0.00607       9000   422.9      0.   0.00003     69980. #Fitted_point manually
   0.00553      15000   386.4      0.   0.00001     69980. #Fitted_point manually
   0.00493      33000   345.0      0.   0.00000     69980. #Fitted_point manually
   0.00454      66000   317.7      0.   0.00000     69980. #Fitted_point manually
   0.00419     140000   293.0      0.   0.00000     69980. #Fitted_point manually
   0.00377     350000   263.7      0.   0.00000     69980. #Fitted_point manually
   0.00348     820000   243.6      0.   0.00000     69980. #Fitted_point manually
   0.00322    1450000   225.1      0.   0.00000     69980. #Fitted_point manually
#Original test data ends at about 2Nf=3000000
   0.00268   10000000   187.5      0.   0.00000     69980. #Fitted_point
#</textarea></DL></pre>
#MagFactor=<input value="1.0" size=8 name="#MagFactor">
#<font size="3" color="green">&nbsp &nbsp Enter your Strain Reversal Points: <br>
<input type="TEXT" value="0.010" size=9 name="xyz"> 
<input type="TEXT" value="" size=9 name="xyz"> 
<input type="TEXT" value="" size=9 name="xyz"> 
<input type="TEXT" value="" size=9 name="xyz"> 
<input type="TEXT" value="" size=9 name="xyz"> 
<input type="TEXT" value="" size=9 name="xyz"> 
<br>
Simulate: <input type="submit" value=" Click here "></font> 
</FORM><br>
<p><img src="http://fde.uwaterloo.ca/Fde/genericSim.png">
<br> 
<pre>
#TOTDAM(SWT)=  0.0000000E+00 allowed Repeats=      inf   nrev=         1
</pre>
</body></html>

File: backend/scratchpad/w6_fatig/fde/mergedA36_fc.html
#Material + Cycles File

#
# 1. Your Material (Digital-Fitted Curves):

#

#
#Copyright (C) 2012  F.D.E. Committee
#This data file is free software - you can redistribute it and/or
#modify it under the terms of the GNU General Public License as
#published by the Free Software Foundation; either version 2 of the
#license, or (at your option) any later version.
#This data file is distributed in the hope that it will be useful,
#but WITHOUT ANY WARRANTY - without even the implied warranty of
#MERCHANTABILITY or FITNESS FOR A PARTICULAR PURPOSE.  See the
#GNU General PUblic License for more details.
#You should have received a copy of the GNU General PUblic License
#along with this program - if not, write to the Free Software
#Foundation, Inc., 59 Temple Place - Suite 330, Boston, MA 02111-1307, USA
#Try also their web site: http://www.gnu.org/copyleft/gpl.html
#
# NOTE:  Fitted Data !!
# A36 Steel Merged Data Sets from Refs. 1 and 2:
# Ref.1: P.Dindinger report to Fat.Des.+Eval. Comm. Apr.2012
# Ref.2: G.A.Miller and H.S.Reemsnyder, "Strain-Cycle Fatigue of Sheet and
# Plate Steels I:  Test Method Development and Data Presentation,"
# SAE Paper 830175, Detroit MI, Feb28-Mar.4, 1983
#
# NOTE that original test data ends at  2Nf = 1.3million. 
#
#FileType= strain_life
#DataType= fitted
#TIMEcol= 0
#NAME=  ASTM-A36
#NAME=  Structural
#NAME=  Steel
#Stress_units= ksi
#Strain_units= strain
#Sy=  38.4 0.2pc offset, 265  mpa
#Su=  69.  ksi from Miller/Reemsnyder = 475 mpa
#eu=  0  #strain at Su not reported
#E= 29528. ksi  = 203600 mpa
#FractureStrain=  0 not reported
#FractureStress=  0. not reported
#monotonic_K= 0  not reported
#monotonic_n= 0  not reported
#BHN= 138.
#%RA= 0. %  not reported
#
#saedigcurve_v2.2.f starts.
# NOTE!! The Following Points are FITTED DATA:#NOTE!! Fitted Stress computed using Experm. K' and n'
# Total Strain  2Nf  Stress  Mean  Plastic Strain  Initial
#  Amp  Amp  Stress  Amp  Elastic Mod.
  0.88485  1  115.3  0.  0.88095  29528. #Fitted_point
  0.00914  5000  52.1  0.  0.00737  29528. #Fitted_point
  0.00665  10000  48.8  0.  0.00499  29528. #Fitted_point
  0.00493  20000  45.7  0.  0.00338  29528. #Fitted_point
  0.00344  50000  42.0  0.  0.00202  29528. #Fitted_point
  0.00270  100000  39.3  0.  0.00136  29528. #Fitted_point
  0.00217  200000  36.8  0.  0.00092  29528. #Fitted_point
  0.00169  500000  33.8  0.  0.00055  29528. #Fitted_point
  0.00144  1000000  31.6  0.  0.00037  29528. #Fitted_point
#Original test data ends at  2Nf = 1.3million. 
#Points below are extrapolation from traditional fit:
  0.00125  2000000  29.6  0.  0.00025  29528. #Fitted_point
  0.00106  5000000  27.1  0.  0.00014  29528. #Fitted_point
  0.00095  10000000  25.3  0.  0.00010  29528. #Fitted_point
  0.00086  20000000  23.6  0.  0.00006  29528. #Fitted_point
  0.00077  50000000  21.6  0.  0.00004  29528. #Fitted_point
  0.00071  100000000  20.2  0.  0.00002  29528. #Fitted_point
#When this curve is cut off at a higher level, the Neuber solutions run
#into problems due to an effective change in modulus when using the 
#lowest strain data point.

#

#2. History Magnification or Multiplication factor

#3. Enter Elastic Kt*Nominal (or Finite Element)  Stress History (Rainflow counted cycle sets)  Below:
 MPa ! 

Cycle Set #1 :
  Smax 
  Smin 
  Cycles

  Cycle Set #2 :
  Smax 
  Smin 
  Cycles

  Cycle Set #3 :
  Smax 
  Smin 
  Cycles

  Cycle Set #4 :
  Smax 
  Smin 
  Cycles

  Cycle Set #5 :
  Smax 
  Smin 
  Cycles

  Cycle Set #6 :
  Smax 
  Smin 
  Cycles

# 4.  (Page will be submitted to UoWaterloo Website)

#

File: backend/scratchpad/w6_fatig/fde/mergedA36_fitted.html
#SAE Standard Fatigue Data File format

#
# Pick one:
#FDE_plot
#FDE_fit
#
#

#
#Copyright (C) 2012  F.D.E. Committee
#This data file is free software - you can redistribute it and/or
#modify it under the terms of the GNU General Public License as
#published by the Free Software Foundation; either version 2 of the
#license, or (at your option) any later version.
#This data file is distributed in the hope that it will be useful,
#but WITHOUT ANY WARRANTY - without even the implied warranty of
#MERCHANTABILITY or FITNESS FOR A PARTICULAR PURPOSE.  See the
#GNU General PUblic License for more details.
#You should have received a copy of the GNU General PUblic License
#along with this program - if not, write to the Free Software
#Foundation, Inc., 59 Temple Place - Suite 330, Boston, MA 02111-1307, USA
#Try also their web site: http://www.gnu.org/copyleft/gpl.html
#
# NOTE:  Fitted Data !!
# A36 Steel Merged Data Sets from Refs. 1 and 2:
# Ref.1: P.Dindinger report to Fat.Des.+Eval. Comm. Apr.2012
# Ref.2: G.A.Miller and H.S.Reemsnyder, "Strain-Cycle Fatigue of Sheet and
# Plate Steels I:  Test Method Development and Data Presentation,"
# SAE Paper 830175, Detroit MI, Feb28-Mar.4, 1983
#
# NOTE that original test data ends at  2Nf = 1.3million. 
# See notes in table below.  Changes made Nov.22 2014
#
#FileType= strain_life
#DataType= fitted
#TIMEcol= 0
#NAME=  ASTM-A36
#NAME=  Structural
#NAME=  Steel
#Stress_units= ksi
#Strain_units= strain
#Sy=  38.4 0.2pc offset, 265  mpa
#Su=  69.  ksi from Miller/Reemsnyder = 475 mpa
#eu=  0  #strain at Su not reported
#E= 29528. ksi  = 203600 mpa
#FractureStrain=  0 not reported
#FractureStress=  0. not reported
#monotonic_K= 0  not reported
#monotonic_n= 0  not reported
#BHN= 138.
#%RA= 0. %  not reported
#
#saedigcurve_v2.2.f starts.
# NOTE!! The Following Points are FITTED DATA:#NOTE!! Fitted Stress computed using Experm. K' and n'
# Total Strain  2Nf  Stress  Mean  Plastic Strain  Initial
#  Amp  Amp  Stress  Amp  Elastic Mod.
  0.88485  1  115.3  0.  0.88095  29528. #Fitted_point
  0.00914  5000  52.1  0.  0.00737  29528. #Fitted_point
  0.00665  10000  48.8  0.  0.00499  29528. #Fitted_point
  0.00493  20000  45.7  0.  0.00338  29528. #Fitted_point
  0.00344  50000  42.0  0.  0.00202  29528. #Fitted_point
  0.00270  100000  39.3  0.  0.00136  29528. #Fitted_point
  0.00217  200000  36.8  0.  0.00092  29528. #Fitted_point
  0.00169  500000  33.8  0.  0.00055  29528. #Fitted_point
  0.00144  1000000  31.6  0.  0.00037  29528. #Fitted_point
#Original test data ends at  2Nf = 1.3million. 
#Points below are extrapolation:
  0.00125  2000000  29.6  0.  0.00025  29528. #Fitted_point
  0.00106  5000000  27.1  0.  0.00014  29528. #Fitted_point
  0.00095  10000000  25.3  0.  0.00010  29528. #Fitted_point
  0.00086  20000000  23.6  0.  0.00006  29528. #Fitted_point
  0.00077  50000000  21.6  0.  0.00004  29528. #Fitted_point
  0.00071  100000000  20.2  0.  0.00002  29528. #Fitted_point
#When this curve is cut off at a higher level, the Neuber solutions run
#into problems due to an effective change in modulus when using the 
#lowest strain data point.
#
#

File: backend/scratchpad/w6_fatig/fde/mergedA36_sim.html

#<HEAD>
#<TITLE>F.D.+E. Cyclic Stress-Strain Model from U.Waterloo Calc. Site</TITLE>
#</HEAD><BODY>
#<H3>F.D.+E. <i>pdStressStrain.f</i> from UoWaterloo Calc. Site</h3>
#<br>
#<FORM METHOD="POST" ACTION="http://mme.uwaterloo.ca/cgi-bin/catsaeModel">
#<DL compact> Your material file (its a Digital-Fitted Curve. Replace it with your own if you wish):
#<br><pre><textarea rows=10 cols=90 name="#SAE_Standard_File" >

#
#Copyright (C) 2012  F.D.E. Committee
#This data file is free software - you can redistribute it and/or
#modify it under the terms of the GNU General Public License as
#published by the Free Software Foundation; either version 2 of the
#license, or (at your option) any later version.
#This data file is distributed in the hope that it will be useful,
#but WITHOUT ANY WARRANTY - without even the implied warranty of
#MERCHANTABILITY or FITNESS FOR A PARTICULAR PURPOSE.  See the
#GNU General PUblic License for more details.
#You should have received a copy of the GNU General PUblic License
#along with this program - if not, write to the Free Software
#Foundation, Inc., 59 Temple Place - Suite 330, Boston, MA 02111-1307, USA
#Try also their web site: http://www.gnu.org/copyleft/gpl.html
#
# NOTE:  Fitted Data !!
# A36 Steel Merged Data Sets from Refs. 1 and 2:
# Ref.1: P.Dindinger report to Fat.Des.+Eval. Comm. Apr.2012
# Ref.2: G.A.Miller and H.S.Reemsnyder, "Strain-Cycle Fatigue of Sheet and
# Plate Steels I:  Test Method Development and Data Presentation,"
# SAE Paper 830175, Detroit MI, Feb28-Mar.4, 1983
#
# NOTE that original test data ends at  2Nf = 1.3million. 
# See notes in table below.  Changes made Nov.22, Dec02  2014
#
#FileType= strain_life
#DataType= fitted
#TIMEcol= 0
#NAME=  ASTM-A36
#NAME=  Structural
#NAME=  Steel
#Stress_units= ksi
#Strain_units= strain
#Sy=    38.4 0.2pc offset, 265  mpa
#Su=  69.  ksi from Miller/Reemsnyder = 475 mpa
#eu=       0   #strain at Su not reported
#E= 29528. ksi  = 203600 mpa
#FractureStrain=  0 not reported
#FractureStress=  0. not reported
#monotonic_K= 0  not reported
#monotonic_n= 0  not reported
#BHN= 138.
#%RA= 0. %  not reported
#
#saedigcurve_v2.2.f starts.
# NOTE!! The Following Points are <b>FITTED DATA:</b>#NOTE!! Fitted Stress computed using Experm. K' and n'
# Total Strain   2Nf  Stress  Mean   Plastic Strain   Initial
#    Amp               Amp   Stress      Amp        Elastic Mod.
   0.88485          1   115.3      0.   0.88095     29528. #Fitted_point
 0.06888        100    75.0      0.   0.06634     29528. #Fitted_point extrapolate Dec 02
 0.01426       2000    56.7      0.   0.01234     29528. #Fitted_point Dec 02
   0.00914       5000    52.1      0.   0.00737     29528. #Fitted_point
   0.00665      10000    48.8      0.   0.00499     29528. #Fitted_point
   0.00493      20000    45.7      0.   0.00338     29528. #Fitted_point
   0.00344      50000    42.0      0.   0.00202     29528. #Fitted_point
   0.00270     100000    39.3      0.   0.00136     29528. #Fitted_point
   0.00217     200000    36.8      0.   0.00092     29528. #Fitted_point
   0.00169     500000    33.8      0.   0.00055     29528. #Fitted_point
   0.00144    1000000    31.6      0.   0.00037     29528. #Fitted_point
#Original test data ends at  2Nf = 1.3million. 
#Points below are extrapolation:
   0.00125    2000000    29.6      0.   0.00025     29528. #Fitted_point
   0.00106    5000000    27.1      0.   0.00014     29528. #Fitted_point
   0.00095   10000000    25.3      0.   0.00010     29528. #Fitted_point
   0.00086   20000000    23.6      0.   0.00006     29528. #Fitted_point
   0.00077   50000000    21.6      0.   0.00004     29528. #Fitted_point
   0.00071  100000000    20.2      0.   0.00002     29528. #Fitted_point
#When this curve is cut off at a higher level, the Neuber solutions run
#into problems due to an effective change in modulus when using the 
#lowest strain data point.

#</textarea></DL></pre>
#MagFactor=<input value="1.0" size=8 name="#MagFactor">
#<font size="3" color="green">&nbsp &nbsp Enter your Strain Reversal Points: <br>
<input type="TEXT" value="0.005" size=9 name="xyz"> 
<input type="TEXT" value="" size=9 name="xyz"> 
<input type="TEXT" value="" size=9 name="xyz"> 
<input type="TEXT" value="" size=9 name="xyz"> 
<input type="TEXT" value="" size=9 name="xyz"> 
<input type="TEXT" value="" size=9 name="xyz"> 
<br>
Simulate: <input type="submit" value=" Click here "></font> 
</FORM><br>
<p><img src="http://fde.uwaterloo.ca/Fde/genericSim.png">
<br> 
<pre>
#TOTDAM(SWT)=  0.0000000E+00 allowed Repeats=      inf   nrev=         1
</pre>
</body></html>

File: backend/scratchpad/w6_fatig/fde/mergedGGG60_fc.html
#Material + Cycles File

#
# 1. Your Material (Digital-Fitted Curves):

#

#
#Copyright (C) 2012  F.D.E. Committee
#This data file is free software - you can redistribute it and/or
#modify it under the terms of the GNU General Public License as
#published by the Free Software Foundation; either version 2 of the
#license, or (at your option) any later version.
#This data file is distributed in the hope that it will be useful,
#but WITHOUT ANY WARRANTY - without even the implied warranty of
#MERCHANTABILITY or FITNESS FOR A PARTICULAR PURPOSE.  See the
#GNU General PUblic License for more details.
#You should have received a copy of the GNU General PUblic License
#along with this program - if not, write to the Free Software
#Foundation, Inc., 59 Temple Place - Suite 330, Boston, MA 02111-1307, USA
#Try also their web site: http://www.gnu.org/copyleft/gpl.html
#
# Note!:  This is a fitted file/curve 
# Merged files of  GGG 60  ASTM 80.55.06  Nodular Iron
# Ref.1: M. Hueck, W.Schuetz, H. Walter, "Moderne Schwingfestigkeitsnterlage
# fuer die Bemessung von Bauteilen aus Spoeroguss und Temperguss- Teil 1
# ATZ Automobile Zeitschrift 86 1984 7/8 pp.325-331.
# Some specimens are Rotating Bending with Kt=1.1
# Ref.2: A.Fatemi, J.Williams,F.Montazersadgh, "Fatigue Performance Evaluation
# of Forged Steel versus Ductile Cast Iron Crankshaft: A Comparative Study,"
# U.of Toledo Report, Aug. 2007.
#FileType= strain_life
#DataType= fitted
#TIMEcol= 0
#NAME=  GGG60
#NAME=  80.55.06
#NAME=  NodularIron
#Stress_units= mpa
#Strain_units= strain
#Sy= 401  average
#Su= 638  average
#eu= 0.05
#E= 166000  average
#FractureStrain= 0.065 average
#FractureStress= 724  average
#BHN= 215  ave.
#%RA= 6.4  ave.
#
#saedigcurve_v2.2.f starts.
#NOTE!! The Following Points are FITTED DATA:#NOTE!! Fitted Stress computed using Experm. K' and n'
#StrAmpl  2Nf  StsAmpl So  PlasStrAmpl IniMod  NeuberStressAmpl
  .07  1  618  0  .06  166000. #Fitted_point monotonic
  0.00860  340  507.1  0.  0.00539  166000. #Fitted_point manually
  0.00644  785  486.8  0.  0.00335  166000. #Fitted_point manually
  0.00503  1520  467.1  0.  0.00208  166000. #Fitted_point manually
  0.00388  3460  441.7  0.  0.00109  166000. #Fitted_point manually
  0.00333  6000  422.6  0.  0.00065  166000. #Fitted_point manually
  0.00293  10800  403.5  0.  0.00038  166000. #Fitted_point manually
  0.00257  22600  377.8  0.  0.00018  166000. #Fitted_point manually
  0.00236  50000  358.1  0.  0.00010  166000. #Fitted_point manually
  0.00219  90000  338.8  0.  0.00005  166000. #Fitted_point manually
  0.00201  180000  314.4  0.  0.00002  166000. #Fitted_point manually
  0.00189  400000  297.2  0.  0.00001  166000. #Fitted_point manually
  0.00178  1000000  281.0  0.  0.00001  166000. #Fitted_point manually
  0.00151  6800000  251  0  0  166000. #Fitted_point manually
#Not clear if there is a flat fatigue limit.
#

#2. History Magnification or Multiplication factor

#3. Enter Elastic Kt*Nominal (or Finite Element)  Stress History (Rainflow counted cycle sets)  Below:
 MPa ! 

Cycle Set #1 :
  Smax 
  Smin 
  Cycles

  Cycle Set #2 :
  Smax 
  Smin 
  Cycles

  Cycle Set #3 :
  Smax 
  Smin 
  Cycles

  Cycle Set #4 :
  Smax 
  Smin 
  Cycles

  Cycle Set #5 :
  Smax 
  Smin 
  Cycles

  Cycle Set #6 :
  Smax 
  Smin 
  Cycles

# 4.  (Page will be submitted to UoWaterloo Website)

#

File: backend/scratchpad/w6_fatig/fde/mergedGGG60_fitted.html
#SAE Standard Fatigue Data File format

#
# Pick one:
#FDE_plot
#FDE_fit
#
#

#
#Copyright (C) 2015  F.D.E. Committee
#This data file is free software - you can redistribute it and/or
#modify it under the terms of the GNU General Public License as
#published by the Free Software Foundation; either version 2 of the
#license, or (at your option) any later version.
#This data file is distributed in the hope that it will be useful,
#but WITHOUT ANY WARRANTY - without even the implied warranty of
#MERCHANTABILITY or FITNESS FOR A PARTICULAR PURPOSE.  See the
#GNU General PUblic License for more details.
#You should have received a copy of the GNU General PUblic License
#along with this program - if not, write to the Free Software
#Foundation, Inc., 59 Temple Place - Suite 330, Boston, MA 02111-1307, USA
#Try also their web site: http://www.gnu.org/copyleft/gpl.html
#
# Note!:  This is a fitted file/curve 
# Merged files of  GGG 60  ASTM 80.55.06  Nodular Iron
# Ref.1: M. Hueck, W.Schuetz, H. Walter, "Moderne Schwingfestigkeitsnterlage
# fuer die Bemessung von Bauteilen aus Sphroeguss und Temperguss- Teil 1
# ATZ Automobile Zeitschrift 86 1984 7/8 pp.325-331.
# Some specimens are Rotating Bending with Kt=1.1
# Ref.2: A.Fatemi, J.Williams,F.Montazersadgh, "Fatigue Performance Evaluation
# of Forged Steel versus Ductile Cast Iron Crankshaft: A Comparative Study,"
# U.of Toledo Report, Aug. 2007.
#FileType= strain_life
#DataType= fitted
#TIMEcol= 0
#NAME=  GGG60
#NAME=  80.55.06
#NAME=  NodularIron
#Stress_units= mpa
#Strain_units= strain
#Sy= 401  average
#Su= 638  average
#eu= 0.05
#E= 166000  average
#FractureStrain= 0.065 average
#FractureStress= 724  average
#BHN= 215  ave.
#%RA= 6.4  ave.
#saedigcurve_v2.2.f starts.
#
#NOTE!! The Following Points are FITTED DATA:#NOTE!! Fitted Stress computed using Experm. K' and n'
#StrAmpl  2Nf  StsAmpl So  PlasStrAmpl IniMod  NeuberStressAmpl
  .07  1  618  0  .06  166000. #Fitted_point monotonic
  0.00860  340  507.1  0.  0.00539  166000. #Fitted_point manually
  0.00644  785  486.8  0.  0.00335  166000. #Fitted_point manually
  0.00503  1520  467.1  0.  0.00208  166000. #Fitted_point manually
  0.00388  3460  441.7  0.  0.00109  166000. #Fitted_point manually
  0.00333  6000  422.6  0.  0.00065  166000. #Fitted_point manually
  0.00293  10800  403.5  0.  0.00038  166000. #Fitted_point manually
  0.00257  22600  377.8  0.  0.00018  166000. #Fitted_point manually
  0.00236  50000  358.1  0.  0.00010  166000. #Fitted_point manually
  0.00219  90000  338.8  0.  0.00005  166000. #Fitted_point manually
  0.00201  180000  314.4  0.  0.00002  166000. #Fitted_point manually
  0.00189  400000  297.2  0.  0.00001  166000. #Fitted_point manually
  0.00178  1000000  281.0  0.  0.00001  166000. #Fitted_point manually
  0.00151  6800000  251  0  0  166000. #Fitted_point manually
#Not clear if there is a flat fatigue limit.
#
#

File: backend/scratchpad/w6_fatig/fde/mergedGGG60_sim.html

#<HEAD>
#<TITLE>F.D.+E. Cyclic Stress-Strain Model from U.Waterloo Calc. Site</TITLE>
#</HEAD><BODY>
#<H3>F.D.+E. <i>pdStressStrain.f</i> from UoWaterloo Calc. Site</h3>
#<br>
#<FORM METHOD="POST" ACTION="http://mme.uwaterloo.ca/cgi-bin/catsaeModel">
#<DL compact> Your material file (its a Digital-Fitted Curve. Replace it with your own if you wish):
#<br><pre><textarea rows=10 cols=90 name="#SAE_Standard_File" >
#
#Copyright (C) 2015  F.D.E. Committee
#This data file is free software - you can redistribute it and/or
#modify it under the terms of the GNU General Public License as
#published by the Free Software Foundation; either version 2 of the
#license, or (at your option) any later version.
#This data file is distributed in the hope that it will be useful,
#but WITHOUT ANY WARRANTY - without even the implied warranty of
#MERCHANTABILITY or FITNESS FOR A PARTICULAR PURPOSE.  See the
#GNU General PUblic License for more details.
#You should have received a copy of the GNU General PUblic License
#along with this program - if not, write to the Free Software
#Foundation, Inc., 59 Temple Place - Suite 330, Boston, MA 02111-1307, USA
#Try also their web site: http://www.gnu.org/copyleft/gpl.html
#
# Note!:  This is a fitted file/curve 
# Merged files of  GGG 60  ASTM 80.55.06  Nodular Iron
# Ref.1: M. Hück, W.Schütz, H. Walter, "Moderne Schwingfestigkeitsnterlage
# f ür die Bemessung von Bauteilen aus Sphäroguss und Temperguss- Teil 1
# ATZ Automobile Zeitschrift 86 1984 7/8 pp.325-331.
# Some specimens are Rotating Bending with Kt=1.1
# Ref.2: A.Fatemi, J.Williams,F.Montazersadgh, "Fatigue Performance Evaluation
# of Forged Steel versus Ductile Cast Iron Crankshaft: A Comparative Study,"
# U.of Toledo Report, Aug. 2007.
#
#FileType= strain_life
#DataType= fitted
#TIMEcol= 0
#NAME=  GGG60
#NAME=  80.55.06
#NAME=  NodularIron
#Stress_units= mpa
#Strain_units= strain
#Sy= 401   average
#Su= 638   average
#eu= 0.05
#E= 166000  average
#FractureStrain= 0.065 average
#FractureStress= 724   average
#BHN= 215  ave.
#%RA= 6.4  ave.
#saedigcurve_v2.2.f starts.
#
#NOTE!! The Following Points are <b>FITTED DATA:</b>#NOTE!! Fitted Stress computed using Experm. K' and n'
#StrAmpl     2Nf  StsAmpl So  PlasStrAmpl IniMod   NeuberStressAmpl
    .07             1   618        0     .06       166000. #Fitted_point monotonic
   0.00860        340   507.1      0.   0.00539    166000. #Fitted_point
   0.00644        785   486.8      0.   0.00335    166000. #Fitted_point
   0.00503       1520   467.1      0.   0.00208    166000. #Fitted_point
   0.00388       3460   441.7      0.   0.00109    166000. #Fitted_point
   0.00333       6000   422.6      0.   0.00065    166000. #Fitted_point
   0.00293      10800   403.5      0.   0.00038    166000. #Fitted_point
   0.00257      22600   377.8      0.   0.00018    166000. #Fitted_point
   0.00236      50000   358.1      0.   0.00010    166000. #Fitted_point
   0.00219      90000   338.8      0.   0.00005    166000. #Fitted_point
   0.00201     180000   314.4      0.   0.00002    166000. #Fitted_point
   0.00189     400000   297.2      0.   0.00001    166000. #Fitted_point
   0.00178    1000000   281.0      0.   0.00001    166000. #Fitted_point
   0.00151    6800000   251        0     0         166000. #Fitted_point manually
#Not clear if there is a flat fatigue limit.

#</textarea></DL></pre>
#MagFactor=<input value="1.0" size=8 name="#MagFactor">
#<font size="3" color="green">&nbsp &nbsp Enter your Strain Reversal Points: <br>
<input type="TEXT" value="0.005" size=9 name="xyz"> 
<input type="TEXT" value="" size=9 name="xyz"> 
<input type="TEXT" value="" size=9 name="xyz"> 
<input type="TEXT" value="" size=9 name="xyz"> 
<input type="TEXT" value="" size=9 name="xyz"> 
<input type="TEXT" value="" size=9 name="xyz"> 
<br>
Simulate: <input type="submit" value=" Click here "></font> 
</FORM><br>
<p><img src="http://fde.uwaterloo.ca/Fde/genericSim.png">
<br> 
<pre>
#TOTDAM(SWT)=  0.0000000E+00 allowed Repeats=      inf   nrev=         1
</pre>

File: backend/scratchpad/w6_fatig/fde/murakamiMergedAl-Si_sim.html

#<HEAD>
#<TITLE>F.D.+E. Cyclic Stress-Strain Model from U.Waterloo Calc. Site</TITLE>
#</HEAD><BODY>
#<H3>F.D.+E. <i>pdStressStrain.f</i> from UoWaterloo Calc. Site</h3>
#<br>
#<FORM METHOD="POST" ACTION="http://mme.uwaterloo.ca/cgi-bin/catsaeModel">
#<DL compact> Your material file (its a Digital-Fitted Curve. Replace it with your own if you wish):
#<br><pre><textarea rows=10 cols=90 name="#SAE_Standard_File" >
#
#Copyright (C) 2015  Fatigue Design and Evaluation Comm.
#This data file is free software - you can redistribute it and/or
#modify it under the terms of the GNU General Public License as
#published by the Free Software Foundation; either version 2 of the
#license, or (at your option) any later version.
#This data file is distributed in the hope that it will be useful,
#but WITHOUT ANY WARRANTY - without even the implied warranty of
#MERCHANTABILITY or FITNESS FOR A PARTICULAR PURPOSE.  See the
#GNU General PUblic License for more details.
#You should have received a copy of the GNU General PUblic License
#along with this program - if not, write to the Free Software
#Foundation, Inc., 59 Temple Place - Suite 330, Boston, MA 02111-1307, USA
#Try also their web site: http://www.gnu.org/copyleft/gpl.html
#
# Note:  Merged data from 3 files!
# File 1: Cast Aluminum-Silicon Eutectic alloy, Continuous Cast
# File 2: Extruded Aluminum-Silicon Eutectic alloy, extruded 150mm bar
# File 3: Aluminum-Silicon Eutectic alloy, Extruded 200mm bar
# Ref. Y.Murakami, H.Kobayashi, H.Ikeda, R.W.Landgraf, "Low Cycle Fatigue
# Properties of Al-Si Eutectic Alloys," SAE paper 970704, 1997.
# Note: Data may contain errors from digitization process.
#
#FileType= strain_life
#DataType= fitted
#TIMEcol= 0
#NAME=  Al_Si_Eutectic
#NAME=  CastAluminum
#NAME=  ConCast+Extruded
#Stress_units= mpa
#Strain_units= strain
#Sy=   392 mpa avg. of: 402 378 396
#Su=   448 mpa avg      479 408 456
#E=    78533 avg  78900. 79400 77300
#FractureStrain= .12 ave.  0.144  0.042 0.172
#FractureStress= 484 avg 522. 423 508
#BHN=  158 avg  162  156 156
#%RA=  10.6 avg.  13.1  3.6 15.1
#
#_NOTE!! The Following Points are <b>FITTED DATA:</b>#NOTE!! Fitted Stress computed using Experm. K' and n'
#Stress_Units= MPa
#_Total Strain   2Nf  Stress  Mean   Plastic Strain   Initial
#_   Amp               Amp   Stress      Amp        Elastic Mod.
  0.14238          1   528.9      0.   0.13567     78900. #Fitted_point manually
   0.01016         50   450.       0.   0.00446     78900. #Fitted_point manually
   0.00763        120   415.       0.   0.00233     78900. #Fitted_point manually
   0.00610        300   385.       0.   0.0012      78900. #Fitted_point manually
   0.00491       1200   355.       0.   0.00041     78900. #Fitted_point manually
   0.00434       2500   327.1      0.   0.00020     78900. #Fitted_point manually
   0.00393       6000   304.5      0.   0.00007     78900. #Fitted_point manually
   0.00353      10000   276.9      0.   0.00002     78900. #Fitted_point manually
   0.00328      14000   258.5      0.   0.00001     78900. #Fitted_point manually
   0.00282      35000   222.7      0.   0.00000     78900. #Fitted_point manually
   0.00265      90000   209.4      0.   0.00000     78900. #Fitted_point manually
   0.00231     200000   181.9      0.   0.00000     78900. #Fitted_point manually
   0.00217     500000   171.3      0.   0.00000     78900. #Fitted_point manually
   0.00204     900000   161.3      0.   0.00000     78900. #Fitted_point manually
   0.00189    3000000   149.1      0.   0.00000     78900. #Fitted_point manually
   0.00178   10000000   140.4      0.   0.00000     78900. #Fitted_point manually
   0.00155   80000000   122.2      0.   0.00000     78900. #Fitted_point manually

#</textarea></DL></pre>
#MagFactor=<input value="1.0" size=8 name="#MagFactor">
#<font size="3" color="green">&nbsp &nbsp Enter your Strain Reversal Points: <br>
<input type="TEXT" value="0.007" size=9 name="xyz"> 
<input type="TEXT" value="" size=9 name="xyz"> 
<input type="TEXT" value="" size=9 name="xyz"> 
<input type="TEXT" value="" size=9 name="xyz"> 
<input type="TEXT" value="" size=9 name="xyz"> 
<input type="TEXT" value="" size=9 name="xyz"> 
<br>
Simulate: <input type="submit" value=" Click here "></font> 
</FORM><br>
<p><img src="http://fde.uwaterloo.ca/Fde/genericSim.png">
<br> 
<pre>
#TOTDAM(SWT)=  0.0000000E+00 allowed Repeats=      inf   nrev=         1
</pre>
</body></html>
