Repository: squall321/MaterialTwinWeb

<!-- MaterialTwin 프로젝트 개요·현황·구조 진입점. -->

# MaterialTwin

쯔윅(Zwick/Roell testXpert) 인장·완화 시험 데이터를 업로드받아 **물성 도출 → 구성방정식 피팅 → LS-DYNA 카드**까지 한 흐름으로 만들고, 그 DB 전체를 **LLM이 MCP로 직접 조회·등록**하는 재료 물성 플랫폼.

## 구성
- **backend/** — FastAPI + SQLAlchemy(SQLite↔Postgres) + Alembic. 단일 SIF로 프런트(`frontend/dist`)를 StaticFiles 서빙.
- **frontend/** — Vite + React + TypeScript, 상대경로·해시 라우팅(`/apps/<slug>/` 서브패스 대응), ECharts.
- **backend/mcp_server.py** — MCP(stdio) 서버. → [docs/MCP.md](docs/MCP.md)
- **docs/** — [intro.html](docs/intro.html)(비전) · [showcase.html](docs/showcase.html)(시연) · [MCP.md](docs/MCP.md)

File: backend/scratchpad/w6_fatig/fde/sae1522H_Bhn155Robins_fc.html
#Material + Cycles File

#
# 1. Your Material (Digital-Fitted Curves):

#

#
#Copyright (C) 2010  F.A. Conle
#This data file is free software - you can redistribute it and/or
#modify it under the terms of the GNU General Public License as
#published by the Free Software Foundation; either version 2 of the
#license, or (at your option) any later version.
#This data file is distributed in the hope that it will be useful,
#but WITHOUT ANY WARRANTY - without even the implied warranty of
#MERCHANTABILITY or FITNESS FOR A PARTICULAR PURPOSE.  See the
#GNU General PUblic License for more details.
#You should have received a copy of the GNU General PUblic License
#along with this program - if not, write to the Free Software
#Foundation, Inc., 59 Temple Place - Suite 330, Boston, MA 02111-1307,
#USA. Try also their web site: http://www.gnu.org/copyleft/gpl.html
#
# Fitted Curve !
# SAE1522 or CSA G40.12 structural steel. Bhn 155
# 0.25C wt% 1.55Mn .05P .06S .13-.33Si
# Tested UoWaterloo David Robins MSc Thesis 1969
# Material cyclicly hardens at high strain ampl., softens at lower levels
# Tensile test: Upper then lower yield behavior
# Data derived from tables in thesis. FAConle 2010
#saedigcurve_v2.2.f starts.
#FileType= strain_life
#DataType= fitted
#Name= SAE1522H
#Name= CSA_G40.12
#Name= Steel
#Stress_units= MPa
#Strain_units= strain
#Sy= 290 # 42ksi
#Su= 517 # 75ksi
#E= 206800 # Mod. reported as 30000 ksi
#%RA= 65
#TrueFractureStress= 861.
#TrueFractureStrain= 1.05
#MaterialForm= bar
#BHN= 155
#
# SAE1522H  CSA_G40.12 BHN=  155 Fn=  0
#  Monotonic Props.  Cyclic Props.
#ELAS. MOD.= 29994. KSI,  207. GPA  K'  = 109.4 KSI,  754.MPA
#YIELD,0.2%=  42. KSI,  290. MPA  N'  = 0.1283
#ULT. STRG.=  75. KSI,  517. MPA  F. STRG COEF=  96.0 KSI,  662.MPA
#K  =  0.0 KSI,  0. MPA  F.STRG EXP, b=-0.0633
#N  =-1.8965  FAT DUCT COEF=  0.3609
#RED. IN AREA = 65.0  F.DUCT EXP, c=-0.4933
#T. FRAC. STG.=  0.0 KSI,  0. MPA  Exp Cyc Yld  =  49. Ksi, 340.MPA
#T. FRAC. STR.= 0.000  Fit Cyc Yld  =  49. Ksi, 339.MPA
#No. fatigue data points=  8
#
# NOTE!! The Following Points are FITTED DATA:#NOTE!! Fitted Stress computed using Experm. K' and n'
#Stress_Units= MPa
# Total Strain  2Nf  Stress  Mean  Plastic Strain  Initial
#  Amp  Amp  Stress  Amp  Elastic Mod.
1.05  1  862  0  1.021  206800. #TensileTest added manually
  0.01402  1000  423.4  0.  0.01197  206800. #Fitted_point
  0.01047  2000  405.9  0.  0.00851  206800. #Fitted_point
  0.00727  5000  383.9  0.  0.00541  206800. #Fitted_point
  0.00563  10000  368.0  0.  0.00385  206800. #Fitted_point
  0.00444  20000  352.8  0.  0.00273  206800. #Fitted_point
  0.00335  50000  333.5  0.  0.00174  206800. #Fitted_point
  0.00278  100000  319.7  0.  0.00123  206800. #Fitted_point
  0.00235  200000  306.3  0.  0.00087  206800. #Fitted_point
  0.00195  500000  289.5  0.  0.00055  206800. #Fitted_point
  0.00173  1000000  277.3  0.  0.00039  206800. #Fitted_point
#Warning! :  Fitted points below are extrapolation
  0.00156  2000000  265.5  0.  0.00027  206800. #Fitted_point
  0.00138  5000000  250.7  0.  0.00017  206800. #Fitted_point
  0.00128  10000000  239.9  0.  0.00012  206800. #Fitted_point

#

#2. History Magnification or Multiplication factor

#3. Enter Elastic Kt*Nominal (or Finite Element)  Stress History (Rainflow counted cycle sets)  Below:
 MPa ! 

Cycle Set #1 :
  Smax 
  Smin 
  Cycles

  Cycle Set #2 :
  Smax 
  Smin 
  Cycles

  Cycle Set #3 :
  Smax 
  Smin 
  Cycles

  Cycle Set #4 :
  Smax 
  Smin 
  Cycles

  Cycle Set #5 :
  Smax 
  Smin 
  Cycles

  Cycle Set #6 :
  Smax 
  Smin 
  Cycles

# 4.  (Page will be submitted to UoWaterloo Website)

#

File: backend/scratchpad/w6_fatig/fde/sae1522H_Bhn155Robins_fitted.html
#SAE Standard Fatigue Data File format

#
# Pick one:
#FDE_plot
#FDE_fit
#
#

#
#Copyright (C) 2010  F.A. Conle
#This data file is free software - you can redistribute it and/or
#modify it under the terms of the GNU General Public License as
#published by the Free Software Foundation; either version 2 of the
#license, or (at your option) any later version.
#This data file is distributed in the hope that it will be useful,
#but WITHOUT ANY WARRANTY - without even the implied warranty of
#MERCHANTABILITY or FITNESS FOR A PARTICULAR PURPOSE.  See the
#GNU General PUblic License for more details.
#You should have received a copy of the GNU General PUblic License
#along with this program - if not, write to the Free Software
#Foundation, Inc., 59 Temple Place - Suite 330, Boston, MA 02111-1307,
#USA. Try also their web site: http://www.gnu.org/copyleft/gpl.html
#
# Fitted Curve !
# SAE1522 or CSA G40.12 structural steel. Bhn 155
# 0.25C wt% 1.55Mn .05P .06S .13-.33Si
# Tested UoWaterloo David Robins MSc Thesis 1969
# Material cyclicly hardens at high strain ampl., softens at lower levels
# Tensile test: Upper then lower yield behavior
# Data derived from tables in thesis. FAConle 2010
#saedigcurve_v2.2.f starts.
#FileType= strain_life
#DataType= fitted
#Name= SAE1522H
#Name= CSA_G40.12
#Name= Steel
#Stress_units= MPa
#Strain_units= strain
#Sy= 290 # 42ksi
#Su= 517 # 75ksi
#E= 206800 # Mod. reported as 30000 ksi
#%RA= 65
#TrueFractureStress= 861.
#TrueFractureStrain= 1.05
#MaterialForm= bar
#BHN= 155
#
# SAE1522H  CSA_G40.12 BHN=  155 Fn=  0
#  Monotonic Props.  Cyclic Props.
#ELAS. MOD.= 29994. KSI,  207. GPA  K'  = 109.4 KSI,  754.MPA
#YIELD,0.2%=  42. KSI,  290. MPA  N'  = 0.1283
#ULT. STRG.=  75. KSI,  517. MPA  F. STRG COEF=  96.0 KSI,  662.MPA
#K  =  0.0 KSI,  0. MPA  F.STRG EXP, b=-0.0633
#N  =-1.8965  FAT DUCT COEF=  0.3609
#RED. IN AREA = 65.0  F.DUCT EXP, c=-0.4933
#T. FRAC. STG.=  0.0 KSI,  0. MPA  Exp Cyc Yld  =  49. Ksi, 340.MPA
#T. FRAC. STR.= 0.000  Fit Cyc Yld  =  49. Ksi, 339.MPA
#No. fatigue data points=  8
#
# NOTE!! The Following Points are FITTED DATA:#NOTE!! Fitted Stress computed using Experm. K' and n'
#Stress_Units= MPa
# Total Strain  2Nf  Stress  Mean  Plastic Strain  Initial
#  Amp  Amp  Stress  Amp  Elastic Mod.
1.05  1  862  0  1.021  206800. #TensileTest added manually
  0.01402  1000  423.4  0.  0.01197  206800. #Fitted_point
  0.01047  2000  405.9  0.  0.00851  206800. #Fitted_point
  0.00727  5000  383.9  0.  0.00541  206800. #Fitted_point
  0.00563  10000  368.0  0.  0.00385  206800. #Fitted_point
  0.00444  20000  352.8  0.  0.00273  206800. #Fitted_point
  0.00335  50000  333.5  0.  0.00174  206800. #Fitted_point
  0.00278  100000  319.7  0.  0.00123  206800. #Fitted_point
  0.00235  200000  306.3  0.  0.00087  206800. #Fitted_point
  0.00195  500000  289.5  0.  0.00055  206800. #Fitted_point
  0.00173  1000000  277.3  0.  0.00039  206800. #Fitted_point
#Warning! :  Fitted points below are extrapolation
  0.00156  2000000  265.5  0.  0.00027  206800. #Fitted_point
  0.00138  5000000  250.7  0.  0.00017  206800. #Fitted_point
  0.00128  10000000  239.9  0.  0.00012  206800. #Fitted_point
#
#

File: backend/scratchpad/w6_fatig/fde/sae4130_NASA_259BHN_fc.html
#Material + Cycles File

#
# 1. Your Material (Digital-Fitted Curves):

#

#
# Fitted Curve.  Check long life fit.
# AISI 4130  ALLOYsteel,  SteelHeatTreated
# 1700F 1/2hr in salt, water Q, Tempered at 1200F 1/2hr in salt, air cool.
# Diametral (hourglass) specimens Longitudinal to wrought bar stock.
# SMITH ET AL,  NASA TN D-1574, APRIL 63, BHN 253/265
# saedigcurve_v2.2.f starts.
# All of the data below was derived, but not copied, from the NASA Tech.
# Note D-1574.The derivations and additions have been made by the members
# of the FD+E committee of the SAE. Thus:
#
#  Copyright (C) 1999  Fatigue Design + Evaluation Committee of the SAE.
# This data file is free software; you can redistribute it and/or modify
# it under the terms of the GNU General Public License as published by
# the Free Software Foundation; either version 2 of the license, or (at
# your option) any later version.
#  This data file is distributed in the hope that it will be useful, but
# WITHOUT ANY WARRANTY; without even the implied warranty of MERCHANTA-
# BILITY or FITNESS FOR A PARTICULAR PURPOSE.  See the GNU General Public
# License for more details.
#  You should have received a copy of the GNU General PUblic License along
# with this program; if not, write to the Free Software Foundation, Inc.,
# 59 Temple Place - Suite 330, Boston, MA 02111-1307, USA. Try also their
# web site: http://www.gnu.org/copyleft/gpl.html
#
#Fn=  91
#
#FileType= strain_life
#DataType= fitted
#TIMEcol= 0
#NAME=  SAE4130_Steel
#Stress_units= ksi
#Strain_units= strain
#Su=  129.90
#Sy=  112.90
#E=  31981.
#%RA=  67.3
#BHN= 259.
#NO. FAT. PTS.=  21
# SAE4130_St  BHN=  259 Fn=  91
#  Monotonic Props.  Cyclic Props.
#ELAS. MOD.= 31981. KSI,  221. GPA  K'  = 183.3 KSI,  1264.MPA
#YIELD,0.2%=  113. KSI,  778. MPA  N'  = 0.1186
#ULT. STRG.=  130. KSI,  896. MPA  F. STRG COEF=  182.9 KSI, 1261.MPA
#K  =  0.0 KSI,  0. MPA  F.STRG EXP, b=-0.0768
#N  = 0.0000  FAT DUCT COEF=  0.9849
#RED. IN AREA = 67.3  F.DUCT EXP, c=-0.6479
#T. FRAC. STG.=  0.0 KSI,  0. MPA  Exp Cyc Yld  =  88. Ksi, 605.MPA
#T. FRAC. STR.= 0.000  Fit Cyc Yld  =  84. Ksi, 577.MPA
#No. fatigue data points=  21
#
# NOTE!! The Following Points are FITTED DATA:#NOTE!! Fitted Stress computed using Experm. K' and n'
#Stress_Units= KSI
# Total Strain  2Nf  Stress  Mean  Plastic Strain  Initial
#  Amp  Amp  Stress  Amp  Elastic Mod.
  0.99060  1  197.6  0.  0.98442  31981. #Fitted_point
  0.63397  2  185.7  0.  0.62817  31981. #Fitted_point
  0.35219  5  171.0  0.  0.34685  31981. #Fitted_point
  0.22634  10  160.7  0.  0.22131  31981. #Fitted_point
  0.14593  20  151.0  0.  0.14121  31981. #Fitted_point
  0.08232  50  139.0  0.  0.07798  31981. #Fitted_point
  0.05385  100  130.6  0.  0.04977  31981. #Fitted_point
  0.03561  200  122.7  0.  0.03177  31981. #Fitted_point
  0.02111  500  113.1  0.  0.01758  31981. #Fitted_point
  0.01457  1000  106.3  0.  0.01125  31981. #Fitted_point
  0.01034  2000  99.9  0.  0.00722  31981. #Fitted_point
  0.00692  5000  92.2  0.  0.00404  31981. #Fitted_point
  0.00534  10000  86.8  0.  0.00262  31981. #Fitted_point
  0.00428  20000  81.9  0.  0.00172  31981. #Fitted_point
  0.00338  50000  76.0  0.  0.00100  31981. #Fitted_point
  0.00293  100000  72.0  0.  0.00068  31981. #Fitted_point
  0.00260  200000  68.3  0.  0.00047  31981. #Fitted_point
  0.00229  500000  63.9  0.  0.00029  31981. #Fitted_point
  0.00211  1000000  60.9  0.  0.00020  31981. #Fitted_point
  0.00196  2000000  58.0  0.  0.00014  31981. #Fitted_point
  0.00179  5000000  54.5  0.  0.00009  31981. #Fitted_point
  0.00169  10000000  51.9  0.  0.00006  31981. #Fitted_point
  0.00159  20000000  49.4  0.  0.00005  31981. #Fitted_point
  0.00148  50000000  46.3  0.  0.00003  31981. #Fitted_point
  0.00140  100000000  44.0  0.  0.00002  31981. #Fitted_point
  0.00132  200000000  41.8  0.  0.00001  31981. #Fitted_point
  0.00123  500000000  39.1  0.  0.00001  31981. #Fitted_point
  0.00117 1000000000  37.1  0.  0.00001  31981. #Fitted_point

#

#2. History Magnification or Multiplication factor

#3. Enter Elastic Kt*Nominal (or Finite Element)  Stress History (Rainflow counted cycle sets)  Below:
 MPa ! 

Cycle Set #1 :
  Smax 
  Smin 
  Cycles

  Cycle Set #2 :
  Smax 
  Smin 
  Cycles

  Cycle Set #3 :
  Smax 
  Smin 
  Cycles

  Cycle Set #4 :
  Smax 
  Smin 
  Cycles

  Cycle Set #5 :
  Smax 
  Smin 
  Cycles

  Cycle Set #6 :
  Smax 
  Smin 
  Cycles

# 4.  (Page will be submitted to UoWaterloo Website)

#

File: backend/scratchpad/w6_fatig/fde/sae950X_merged_fitted.html
#
#SAE Standard Data File

#

#
#
# Pick one:
#FDE_plot
#FDE_fit
#
#
The FD&E file goes below. Feel free to cut/paste/edit:
#
#
#  Copyright (C) 2003  Fatigue Design & Evaluation Comm. of the SAE.
#  This data file is free software - you can redistribute it and/or
#  modify it under the terms of the GNU General Public License as
#  published by the Free Software Foundation; either version 2 of the
#  license, or (at your option) any later version.
#  This data file is distributed in the hope that it will be useful,
#  but WITHOUT ANY WARRANTY - without even the implied warranty of
#  MERCHANTABILITY or FITNESS FOR A PARTICULAR PURPOSE.  See the
#  GNU General PUblic License for more details.
#  You should have received a copy of the GNU General PUblic License
#  along with this program - if not, write to the Free Software
#  Foundation, Inc., 59 Temple Place - Suite 330, Boston, MA 02111-1307,
#  USA. Try also their web site: http://www.gnu.org/copyleft/gpl.html
#Ford= 285  SHR
#merged files:
#  F  3 F  5 F  6 F  11 F  29 F  47 F  51
#  F  52 F 120 F 121 F 122 F 123 F 124 F 125
#  F 126 F 127 F 128 F 129 F 130 F 132 F 133
#  F 142 F 170 F 171 F 204 F 205 F 206 F 207
#  F 208 F 209 F 211 F 236 F 241
#
#FileType= strain_life
#DataType= fitted
#TIMEcol= 0
#NAME=  MERGED
#NAME=  SAE950X
#UNITS= KSI
#Stress_units= ksi
#Su=  68.0
#Sy=  50.0
#E=  30000.
#%RA=  0.0
#BHN=  0.
#NO. FAT. PTS.=  391
#Tot Strain  2Nf  Stress  Mean  Plastic Strain  Initial
#  Amp  Amp  Stress  Amp  Elastic Mod.
#
# MERGED  SAE950X  BHN=  0. Fn=  285
#  Monotonic Props.  Cyclic Props.
#ELAS. MOD.= 30000. KSI,  207. GPA  K'  = 146.7 KSI,  1011.MPA
#YIELD,0.2%=  50. KSI,  345. MPA  N'  = 0.1695
#ULT. STRG.=  0. KSI,  0. MPA  F. STRG COEF=  116.8 KSI,  805.MPA
#K  =  0.0 KSI,  0. MPA  F.STRG EXP, b=-0.0865
#N  = 0.0000  FAT DUCT COEF=  0.2613
#RED. IN AREA =  0.0  F.DUCT EXP, c=-0.5103
#T. FRAC. STG.=  0.0 KSI,  0. MPA  Exp Cyc Yld  =  51. Ksi, 353.MPA
#T. FRAC. STR.= 0.000  Fit Cyc Yld  =  50. Ksi, 345.MPA
#No. fatigue data points=  391
#
#  NOTE!!! The Following Points are FITTED DATA:
#UNITS= KSI
#Stress_Units= KSI
# Total Strain  2Nf  Stress  Mean  Plastic Strain  Initial
#  Amp  Amp  Stress  Amp  Elastic Mod.
  0.26519  1  116.8  0.  0.26130  30000. #Fitted_point
  0.18713  2  110.0  0.  0.18346  30000. #Fitted_point
  0.11833  5  101.6  0.  0.11494  30000. #Fitted_point
  0.08389  10  95.7  0.  0.08070  30000. #Fitted_point
  0.05967  20  90.1  0.  0.05666  30000. #Fitted_point
  0.03828  50  83.3  0.  0.03550  30000. #Fitted_point
  0.02754  100  78.4  0.  0.02492  30000. #Fitted_point
  0.01996  200  73.9  0.  0.01750  30000. #Fitted_point
  0.01324  500  68.2  0.  0.01096  30000. #Fitted_point
  0.00984  1000  64.3  0.  0.00770  30000. #Fitted_point
  0.00742  2000  60.5  0.  0.00540  30000. #Fitted_point
  0.00525  5000  55.9  0.  0.00339  30000. #Fitted_point
  0.00413  10000  52.7  0.  0.00238  30000. #Fitted_point
  0.00332  20000  49.6  0.  0.00167  30000. #Fitted_point
  0.00257  50000  45.8  0.  0.00105  30000. #Fitted_point
  0.00217  100000  43.2  0.  0.00073  30000. #Fitted_point
  0.00187  200000  40.6  0.  0.00052  30000. #Fitted_point
  0.00157  500000  37.5  0.  0.00032  30000. #Fitted_point
  0.00141  1000000  35.4  0.  0.00023  30000. #Fitted_point
  0.00127  2000000  33.3  0.  0.00016  30000. #Fitted_point
  0.00113  5000000  30.8  0.  0.00010  30000. #Fitted_point
  0.00104  10000000  29.0  0.  0.00007  30000. #Fitted_point
  0.00096  20000000  27.3  0.  0.00005  30000. #Fitted_point
  0.00087  50000000  25.2  0.  0.00003  30000. #Fitted_point
  0.00081  100000000  23.7  0.  0.00002  30000. #Fitted_point
  0.00076  200000000  22.4  0.  0.00002  30000. #Fitted_point
  0.00070  500000000  20.7  0.  0.00001  30000. #Fitted_point
  0.00066 1000000000  19.5  0.  0.00001  30000. #Fitted_point
#Here is the bottom part of the html  graph/calc wrapper-----------
#
#

File: backend/scratchpad/w6_fatig/fde/starkeySGironD4512_fc.html
#Material + Cycles File

#
# 1. Your Material (Digital-Fitted Curves):

#

#
#Copyright (C) 2012  F.D.E. Committee
#This data file is free software - you can redistribute it and/or
#modify it under the terms of the GNU General Public License as
#published by the Free Software Foundation; either version 2 of the
#license, or (at your option) any later version.
#This data file is distributed in the hope that it will be useful,
#but WITHOUT ANY WARRANTY - without even the implied warranty of
#MERCHANTABILITY or FITNESS FOR A PARTICULAR PURPOSE.  See the
#GNU General PUblic License for more details.
#You should have received a copy of the GNU General PUblic License
#along with this program - if not, write to the Free Software
#Foundation, Inc., 59 Temple Place - Suite 330, Boston, MA 02111-1307, USA
#Try also their web site: http://www.gnu.org/copyleft/gpl.html
#
# NOTE:  Fitted Data !!
# Nodular Iron BS420/12  SAE D4512 ASTM-65-45-12 machined surfaces
# From axle housings of 7 different suppliers.
# Paper also shows surface cut specimens (results not included here).
# Ref.: M.S.Starkey and P.E.Irving, "A comparison of the fatigue strength
#  of machined and as-cast surfaces of SG iron", Int.J.Fat., July 1982 pp.129-136
# Data digitized from graphs and probably contains errors.
#
#FileType= strain_life
#DataType= fitted
#TIMEcol= 0
#NAME=  SAE-D4512
#NAME=  BS420-12
#NAME=  NodularFe
#Name=  Iron
#Stress_units= mpa
#Strain_units= strain
#Sy=  300.  0.2pc offset = 44 ksi
#Su=  445
#eu=  0  #strain at Su not reported
#E= 174800. mpa  =25370 ksi
#FractureStrain= 0  not reported
#FractureStress=  0. not reported
#monotonic_K= 0  not reported
#monotonic_n= 0  not reported
#BHN= 0.
#%RA= 0. %  not reported
#saedigcurve_v2.2.f starts.
#NOTE!! The Following Points are FITTED DATA:#NOTE!! Fitted Stress computed using Experm. K' and n'
#StrAmpl  2Nf  StsAmpl So  PlasStrAmpl IniMod  NeuberStressAmpl
  0.10588  1  560.8  0.  0.10267  174800. #Fitted_point
  0.01352  50  462.5  0.  0.01088  174800. #Fitted_point
  0.00992  100  447.2  0.  0.00736  174800. #Fitted_point
  0.00747  200  432.6  0.  0.00499  174800. #Fitted_point
  0.00538  500  414.2  0.  0.00301  174800. #Fitted_point
  0.00435  1000  400.9  0.  0.00206  174800. #Fitted_point
  0.00363  2000  388.2  0.  0.00141  174800. #Fitted_point
  0.00299  5000  372.1  0.  0.00086  174800. #Fitted_point
  0.00266  10000  360.4  0.  0.00060  174800. #Fitted_point
  0.00240  20000  348.9  0.  0.00041  174800. #Fitted_point
  0.00216  50000  334.0  0.  0.00024  174800. #Fitted_point
  0.00201  100000  322.6  0.  0.00016  174800. #Fitted_point
  0.00189  200000  311.1  0.  0.00011  174800. #Fitted_point
  0.00175  500000  295.8  0.  0.00006  174800. #Fitted_point
  0.00166  720000  284.1  0.  0.00004  174800. #Fitted_point manually
  0.00158  1000000  272.6  0.  0.00002  174800. #Fitted_point manually
  0.00149  1600000  257.7  0.  0.00001  174800. #Fitted_point manually
  0.00142  2000000  246.8  0.  0.00001  174800. #Fitted_point manually
  0.00136  2500000  236.3  0.  0.00000  174800. #Fitted_point manually
 0.00115  4100000  201  0.  0.00000  174800. #Fitted_point manually
 0.0011  20000000  192.3  0.  0.00000  174800. #Fitted_point manually

#

#2. History Magnification or Multiplication factor

#3. Enter Elastic Kt*Nominal (or Finite Element)  Stress History (Rainflow counted cycle sets)  Below:
 MPa ! 

Cycle Set #1 :
  Smax 
  Smin 
  Cycles

  Cycle Set #2 :
  Smax 
  Smin 
  Cycles

  Cycle Set #3 :
  Smax 
  Smin 
  Cycles

  Cycle Set #4 :
  Smax 
  Smin 
  Cycles

  Cycle Set #5 :
  Smax 
  Smin 
  Cycles

  Cycle Set #6 :
  Smax 
  Smin 
  Cycles

# 4.  (Page will be submitted to UoWaterloo Website)

#

File: backend/scratchpad/w6_fatig/fde/starkeySGironD4512_fitted.html
#SAE Standard Fatigue Data File format

#
# Pick one:
#FDE_plot
#FDE_fit
#
#

#
#Copyright (C) 2012  F.D.E. Committee
#This data file is free software - you can redistribute it and/or
#modify it under the terms of the GNU General Public License as
#published by the Free Software Foundation; either version 2 of the
#license, or (at your option) any later version.
#This data file is distributed in the hope that it will be useful,
#but WITHOUT ANY WARRANTY - without even the implied warranty of
#MERCHANTABILITY or FITNESS FOR A PARTICULAR PURPOSE.  See the
#GNU General PUblic License for more details.
#You should have received a copy of the GNU General PUblic License
#along with this program - if not, write to the Free Software
#Foundation, Inc., 59 Temple Place - Suite 330, Boston, MA 02111-1307, USA
#Try also their web site: http://www.gnu.org/copyleft/gpl.html
#
# NOTE:  Fitted Data !!
# Nodular Iron BS420/12  SAE D4512 ASTM-65-45-12 machined surfaces
# From axle housings of 7 different suppliers.
# Paper also shows surface cut specimens (results not included here).
# Ref.: M.S.Starkey and P.E.Irving, "A comparison of the fatigue strength
#  of machined and as-cast surfaces of SG iron", Int.J.Fat., July 1982 pp.129-136
# Data digitized from graphs and probably contains errors.
#
#FileType= strain_life
#DataType= fitted
#TIMEcol= 0
#NAME=  SAE-D4512
#NAME=  BS420-12
#NAME=  NodularFe
#Name=  Iron
#Stress_units= mpa
#Strain_units= strain
#Sy=  300.  0.2pc offset = 44 ksi
#Su=  445
#eu=  0  #strain at Su not reported
#E= 174800. mpa  =25370 ksi
#FractureStrain= 0  not reported
#FractureStress=  0. not reported
#monotonic_K= 0  not reported
#monotonic_n= 0  not reported
#BHN= 0.
#%RA= 0. %  not reported
#saedigcurve_v2.2.f starts.
#NOTE!! The Following Points are FITTED DATA:#NOTE!! Fitted Stress computed using Experm. K' and n'
#StrAmpl  2Nf  StsAmpl So  PlasStrAmpl IniMod  NeuberStressAmpl
  0.10588  1  560.8  0.  0.10267  174800. #Fitted_point
  0.01352  50  462.5  0.  0.01088  174800. #Fitted_point
  0.00992  100  447.2  0.  0.00736  174800. #Fitted_point
  0.00747  200  432.6  0.  0.00499  174800. #Fitted_point
  0.00538  500  414.2  0.  0.00301  174800. #Fitted_point
  0.00435  1000  400.9  0.  0.00206  174800. #Fitted_point
  0.00363  2000  388.2  0.  0.00141  174800. #Fitted_point
  0.00299  5000  372.1  0.  0.00086  174800. #Fitted_point
  0.00266  10000  360.4  0.  0.00060  174800. #Fitted_point
  0.00240  20000  348.9  0.  0.00041  174800. #Fitted_point
  0.00216  50000  334.0  0.  0.00024  174800. #Fitted_point
  0.00201  100000  322.6  0.  0.00016  174800. #Fitted_point
  0.00189  200000  311.1  0.  0.00011  174800. #Fitted_point
  0.00175  500000  295.8  0.  0.00006  174800. #Fitted_point
  0.00166  720000  284.1  0.  0.00004  174800. #Fitted_point manually
  0.00158  1000000  272.6  0.  0.00002  174800. #Fitted_point manually
  0.00149  1600000  257.7  0.  0.00001  174800. #Fitted_point manually
  0.00142  2000000  246.8  0.  0.00001  174800. #Fitted_point manually
  0.00136  2500000  236.3  0.  0.00000  174800. #Fitted_point manually
 0.00115  4100000  201  0.  0.00000  174800. #Fitted_point manually
 0.0011  20000000  192.3  0.  0.00000  174800. #Fitted_point manually
#
#

File: backend/scratchpad/w6_fatig/fde/starkeySGironD4512_sim.html

#<HEAD>
#<TITLE>F.D.+E. Cyclic Stress-Strain Model from U.Waterloo Calc. Site</TITLE>
#</HEAD><BODY>
#<H3>F.D.+E. <i>pdStressStrain.f</i> from UoWaterloo Calc. Site</h3>
#<br>
#<FORM METHOD="POST" ACTION="http://mme.uwaterloo.ca/cgi-bin/catsaeModel">
#<DL compact> Your material file (its a Digital-Fitted Curve. Replace it with your own if you wish):
#<br><pre><textarea rows=10 cols=90 name="#SAE_Standard_File" >

#
#Copyright (C) 2012  F.D.E. Committee
#This data file is free software - you can redistribute it and/or
#modify it under the terms of the GNU General Public License as
#published by the Free Software Foundation; either version 2 of the
#license, or (at your option) any later version.
#This data file is distributed in the hope that it will be useful,
#but WITHOUT ANY WARRANTY - without even the implied warranty of
#MERCHANTABILITY or FITNESS FOR A PARTICULAR PURPOSE.  See the
#GNU General PUblic License for more details.
#You should have received a copy of the GNU General PUblic License
#along with this program - if not, write to the Free Software
#Foundation, Inc., 59 Temple Place - Suite 330, Boston, MA 02111-1307, USA
#Try also their web site: http://www.gnu.org/copyleft/gpl.html
#
# NOTE:   Fitted Data !!
# Nodular Iron BS420/12  SAE D4512 ASTM-65-45-12 machined surfaces
# From axle housings of 7 different suppliers.
# Paper also shows surface cut specimens (results not included here).
# Ref.: M.S.Starkey and P.E.Irving, "A comparison of the fatigue strength
#  of machined and as-cast surfaces of SG iron", Int.J.Fat., July 1982 pp.129-136
# Data digitized from graphs and probably contains errors.
#
#FileType= strain_life
#DataType= fitted
#TIMEcol= 0
#NAME=  SAE-D4512
#NAME=  BS420-12
#NAME=  NodularFe
#Name=  Iron
#Stress_units= mpa
#Strain_units= strain
#Sy=     300.  0.2pc offset = 44 ksi
#Su=     445
#eu=       0   #strain at Su not reported
#E= 174800. mpa  =25370 ksi
#FractureStrain= 0  not reported
#FractureStress=  0. not reported
#monotonic_K= 0  not reported
#monotonic_n= 0  not reported
#BHN= 0.
#%RA= 0. %  not reported
#saedigcurve_v2.2.f starts.
#NOTE!! The Following Points are <b>FITTED DATA:</b>#NOTE!! Fitted Stress computed using Experm. K' and n'
#StrAmpl     2Nf  StsAmpl So  PlasStrAmpl IniMod   NeuberStressAmpl
   0.10588          1   560.8      0.   0.10267    174800. #Fitted_point
   0.01352         50   462.5      0.   0.01088    174800. #Fitted_point
   0.00992        100   447.2      0.   0.00736    174800. #Fitted_point
   0.00747        200   432.6      0.   0.00499    174800. #Fitted_point
   0.00538        500   414.2      0.   0.00301    174800. #Fitted_point
   0.00435       1000   400.9      0.   0.00206    174800. #Fitted_point
   0.00363       2000   388.2      0.   0.00141    174800. #Fitted_point
   0.00299       5000   372.1      0.   0.00086    174800. #Fitted_point
   0.00266      10000   360.4      0.   0.00060    174800. #Fitted_point
   0.00240      20000   348.9      0.   0.00041    174800. #Fitted_point
   0.00216      50000   334.0      0.   0.00024    174800. #Fitted_point
   0.00201     100000   322.6      0.   0.00016    174800. #Fitted_point
   0.00189     200000   311.1      0.   0.00011    174800. #Fitted_point
   0.00175     500000   295.8      0.   0.00006    174800. #Fitted_point
   0.00166     720000   284.1      0.   0.00004    174800. #Fitted_point manually
   0.00158    1000000   272.6      0.   0.00002    174800. #Fitted_point manually
   0.00149    1600000   257.7      0.   0.00001    174800. #Fitted_point manually
   0.00142    2000000   246.8      0.   0.00001    174800. #Fitted_point manually
   0.00136    2500000   236.3      0.   0.00000    174800. #Fitted_point manually
 0.00115      4100000   201        0.   0.00000    174800. #Fitted_point manually
 0.0011      20000000   192.3      0.   0.00000    174800. #Fitted_point manually

#</textarea></DL></pre>
#MagFactor=<input value="1.0" size=8 name="#MagFactor">
#<font size="3" color="green">&nbsp &nbsp Enter your Strain Reversal Points: <br>
<input type="TEXT" value="0.005" size=9 name="xyz"> 
<input type="TEXT" value="" size=9 name="xyz"> 
<input type="TEXT" value="" size=9 name="xyz"> 
<input type="TEXT" value="" size=9 name="xyz"> 
<input type="TEXT" value="" size=9 name="xyz"> 
<input type="TEXT" value="" size=9 name="xyz"> 
<br>
Simulate: <input type="submit" value=" Click here "></font> 
</FORM><br>
<p><img src="http://fde.uwaterloo.ca/Fde/genericSim.png">
<br> 
<pre>
#TOTDAM(SWT)=  0.0000000E+00 allowed Repeats=      inf   nrev=         1
</pre>

File: backend/scratchpad/w6_fatig/fde/thang-Ti6242_329C_fc.html
#Material + Cycles File

#
# 1. Your Material (Digital-Fitted Curves):

#

#
#Copyright (C) 2012  F.D.E. Committee
#This data file is free software - you can redistribute it and/or
#modify it under the terms of the GNU General Public License as
#published by the Free Software Foundation; either version 2 of the
#license, or (at your option) any later version.
#This data file is distributed in the hope that it will be useful,
#but WITHOUT ANY WARRANTY - without even the implied warranty of
#MERCHANTABILITY or FITNESS FOR A PARTICULAR PURPOSE.  See the
#GNU General PUblic License for more details.
#You should have received a copy of the GNU General PUblic License
#along with this program - if not, write to the Free Software
#Foundation, Inc., 59 Temple Place - Suite 330, Boston, MA 02111-1307, USA
#Try also their web site: http://www.gnu.org/copyleft/gpl.html
#
# NOTE:  Fitted Data !!
# Titanium  Ti-6242 tested at 329C
# Room temp Sultimate= 945mpa, Sy= 855 mpa
# Samples were tested at two different strain ratios R=-1, R=0
# (as tabulated below)
# Only one long life point that may be a runout.
# Ref.: B.Q.Thang, R.Gomuc, A.Biron, H.L.Nguyen, R.N.Tadrox
# "Cyclic Stress-Strain Behavior and Low Cycle Fatigue of Ti 6242"
# J.of Testing Evaluation, V18 N3, May 1990, pp.160-171.
# Data digitized from graphs and may contain errors.
#
#FileType= strain_life
#DataType= fitted
#TIMEcol= 0
#NAME=  Ti-6242
#NAME=  Titanium
#NAME=  Temp=329C
#Stress_units= mpa
#Strain_units= strain
#Sy=  572.  0.2pc offset = 83 ksi
#Su=  742.
#eu=  0  #strain at Su not reported
#E= 106500. mpa  =15500 ksi  at 329C
#FractureStrain= 0.51
#FractureStress=  0.  not reported
#monotonic_K= 0  not reported
#monotonic_n= 0  not reported
#BHN= 0.  not reported
#%RA= 40. %
#elongation= 26 % over (?) length
#saedigcurve_v2.2.f starts.
#NOTE!! The Following Points are FITTED DATA:#NOTE!! Fitted Stress computed using Experm. K' and n'
#StrAmpl  2Nf  StsAmpl So  PlasStrAmpl IniMod  NeuberStressAmpl
#Not used: Traditional fit:  3.26413  1  1261.4  0.  3.25229  106500. #Fitted_point
  0.59  1  1261  0  0.578  106500. #Fitted_point from monotonic Frac.Strain
  0.00813  5000  583.0  0.  0.00266  106500. #Fitted_point
  0.00662  10000  547.1  0.  0.00148  106500. #Fitted_point
  0.00560  20000  511.7  0.  0.00080  106500. #Fitted_point
  0.00469  50000  464.6  0.  0.00033  106500. #Fitted_point
  0.00419  100000  429.1  0.  0.00016  106500. #Fitted_point
  0.00378  200000  394.4  0.  0.00007  106500. #Fitted_point
  0.00333  500000  351.7  0.  0.00003  106500. #Fitted_point
  0.00304  1000000  322.3  0.  0.00001  106500. #Fitted_point
  0.00278  2000000  295.4  0.  0.00001  106500. #Fitted_point extrapolation beyond test data

#

#2. History Magnification or Multiplication factor

#3. Enter Elastic Kt*Nominal (or Finite Element)  Stress History (Rainflow counted cycle sets)  Below:
 MPa ! 

Cycle Set #1 :
  Smax 
  Smin 
  Cycles

  Cycle Set #2 :
  Smax 
  Smin 
  Cycles

  Cycle Set #3 :
  Smax 
  Smin 
  Cycles

  Cycle Set #4 :
  Smax 
  Smin 
  Cycles

  Cycle Set #5 :
  Smax 
  Smin 
  Cycles

  Cycle Set #6 :
  Smax 
  Smin 
  Cycles

# 4.  (Page will be submitted to UoWaterloo Website)

#

File: backend/scratchpad/w6_fatig/fde/thang-Ti6242_329C_fitted.html
#SAE Standard Fatigue Data File format

#
# Pick one:
#FDE_plot
#FDE_fit
#
#

#
#Copyright (C) 2012  F.D.E. Committee
#This data file is free software - you can redistribute it and/or
#modify it under the terms of the GNU General Public License as
#published by the Free Software Foundation; either version 2 of the
#license, or (at your option) any later version.
#This data file is distributed in the hope that it will be useful,
#but WITHOUT ANY WARRANTY - without even the implied warranty of
#MERCHANTABILITY or FITNESS FOR A PARTICULAR PURPOSE.  See the
#GNU General PUblic License for more details.
#You should have received a copy of the GNU General PUblic License
#along with this program - if not, write to the Free Software
#Foundation, Inc., 59 Temple Place - Suite 330, Boston, MA 02111-1307, USA
#Try also their web site: http://www.gnu.org/copyleft/gpl.html
#
# NOTE:  Fitted Data !!
# Titanium  Ti-6242 tested at 329C
# Room temp Sultimate= 945mpa, Sy= 855 mpa
# Samples were tested at two different strain ratios R=-1, R=0
# (as tabulated below)
# Only one long life point that may be a runout.
# Ref.: B.Q.Thang, R.Gomuc, A.Biron, H.L.Nguyen, R.N.Tadrox
# "Cyclic Stress-Strain Behavior and Low Cycle Fatigue of Ti 6242"
# J.of Testing Evaluation, V18 N3, May 1990, pp.160-171.
# Data digitized from graphs and may contain errors.
#
#FileType= strain_life
#DataType= fitted
#TIMEcol= 0
#NAME=  Ti-6242
#NAME=  Titanium
#NAME=  Temp=329C
#Stress_units= mpa
#Strain_units= strain
#Sy=  572.  0.2pc offset = 83 ksi
#Su=  742.
#eu=  0  #strain at Su not reported
#E= 106500. mpa  =15500 ksi  at 329C
#FractureStrain= 0.51
#FractureStress=  0.  not reported
#monotonic_K= 0  not reported
#monotonic_n= 0  not reported
#BHN= 0.  not reported
#%RA= 40. %
#elongation= 26 % over (?) length
#saedigcurve_v2.2.f starts.
#NOTE!! The Following Points are FITTED DATA:#NOTE!! Fitted Stress computed using Experm. K' and n'
#StrAmpl  2Nf  StsAmpl So  PlasStrAmpl IniMod  NeuberStressAmpl
#Not used: Traditional fit:  3.26413  1  1261.4  0.  3.25229  106500. #Fitted_point
  0.59  1  1261  0  0.578  106500. #Fitted_point from monotonic Frac.Strain
  0.00813  5000  583.0  0.  0.00266  106500. #Fitted_point
  0.00662  10000  547.1  0.  0.00148  106500. #Fitted_point
  0.00560  20000  511.7  0.  0.00080  106500. #Fitted_point
  0.00469  50000  464.6  0.  0.00033  106500. #Fitted_point
  0.00419  100000  429.1  0.  0.00016  106500. #Fitted_point
  0.00378  200000  394.4  0.  0.00007  106500. #Fitted_point
  0.00333  500000  351.7  0.  0.00003  106500. #Fitted_point
  0.00304  1000000  322.3  0.  0.00001  106500. #Fitted_point
  0.00278  2000000  295.4  0.  0.00001  106500. #Fitted_point extrapolation beyond test data
#
#

File: backend/scratchpad/w6_fatig/fde/ti5al2.5sn_fc.html
#Material + Cycles File

#
# 1. Your Material (Digital-Fitted Curves):

#

# All of the data below was derived, but not copied, from the
# NASA Tech. Note D-7532, 1974
# The derivations and additions have been made by the
# members of the FD&E committee of the SAE. Thus:
#  Copyright (C) 1999  Fatigue Design & Evaluation Committee of the SAE
#  This data file is free software; you can redistribute it and/or
#  modify it under the terms of the GNU General Public License as
#  published by the Free Software Foundation; either version 2 of the
#  license, or (at your option) any later version.
#
#  This data file is distributed in the hope that it will be useful,
#  but WITHOUT ANY WARRANTY; without even the implied warranty of
#  MERCHANTABILITY or FITNESS FOR A PARTICULAR PURPOSE.  See the
#  GNU General PUblic License for more details.
#
#  You should have received a copy of the GNU General PUblic License
#  along with this program; if not, write to the Free Software
#  Foundation, Inc., 59 Temple Place - Suite 330, Boston, MA 02111-1307, USA
#  Try also their web site: http://www.gnu.org/copyleft/gpl.html
#
#Fn= 166
# TI-5AL-2.5SN  AS RECEIVED, VACUUM ANNEALED, LONGITUDINAL
# NACHTIGALL, NASA TN D-7532, 1974
# MATERIALS DATA BOOK SPECS HARNESS AT 36 RC ?
#
#FileType= strain_life
#DataType= fitted
#TIMEcol= 0
#NAME=  TI-5AL-2.5SN_Titanium
#Stress_units= ksi
#Strain_units= strain
#Su=  125.
#Sy=  120.
#E=  17300.
#%RA=  0.0
#BHN=  0.
#NO. FAT. PTS.=  11
#Tot Strain  2Nf  Stress  Mean  Plastic Strain  Initial
#  Amp  Amp  Stress  Amp  Elastic Mod.
# TI-5AL-2.5  BHN=  0 Fn=  0
#  Monotonic Props.  Cyclic Props.
#ELAS. MOD.= 17300. KSI,  119. GPA  K'  = 155.4 KSI,  1071.MPA
#YIELD,0.2%=  120. KSI,  827. MPA  N'  = 0.0632
#ULT. STRG.=  125. KSI,  862. MPA  F. STRG COEF=  174.4 KSI, 1202.MPA
#K  =  0.0 KSI,  0. MPA  F.STRG EXP, b=-0.0622
#N  = 0.0000  FAT DUCT COEF=  6.2042
#RED. IN AREA =  0.0  F.DUCT EXP, c=-0.9843
#T. FRAC. STG.=  0.0 KSI,  0. MPA  Exp Cyc Yld  =  105. Ksi, 723.MPA
#T. FRAC. STR.= 0.000  Fit Cyc Yld  =  105. Ksi, 725.MPA
#No. fatigue data points=  11
#
# NOTE!! The Following Points are FITTED DATA:
#UNITS= KSI
#Stress_Units= KSI
# Total Strain  2Nf  Stress  Mean  Plastic Strain  Initial
#  Amp  Amp  Stress  Amp  Elastic Mod.
  6.21432  1  174.4  0.  6.20424  17300. #Fitted_point
  3.14580  2  167.0  0.  3.13615  17300. #Fitted_point
  1.28180  5  157.8  0.  1.27268  17300. #Fitted_point
  0.65206  10  151.1  0.  0.64332  17300. #Fitted_point
  0.33356  20  144.7  0.  0.32519  17300. #Fitted_point
  0.13987  50  136.7  0.  0.13197  17300. #Fitted_point
  0.07428  100  130.9  0.  0.06671  17300. #Fitted_point
  0.04097  200  125.4  0.  0.03372  17300. #Fitted_point
  0.02053  500  118.5  0.  0.01368  17300. #Fitted_point
  0.01348  1000  113.5  0.  0.00692  17300. #Fitted_point
  0.00978  2000  108.7  0.  0.00350  17300. #Fitted_point
  0.00735  5000  102.7  0.  0.00142  17300. #Fitted_point
  0.00640  10000  98.3  0.  0.00072  17300. #Fitted_point
  0.00581  20000  94.2  0.  0.00036  17300. #Fitted_point
  0.00529  50000  89.0  0.  0.00015  17300. #Fitted_point
  0.00500  100000  85.2  0.  0.00007  17300. #Fitted_point
  0.00475  200000  81.6  0.  0.00004  17300. #Fitted_point
  0.00447  500000  77.1  0.  0.00002  17300. #Fitted_point
  0.00428  1000000  73.8  0.  0.00001  17300. #Fitted_point
  0.00409  2000000  70.7  0.  0.00000  17300. #Fitted_point
  0.00386  5000000  66.8  0.  0.00000  17300. #Fitted_point
  0.00370  10000000  64.0  0.  0.00000  17300. #Fitted_point
  0.00354  20000000  61.3  0.  0.00000  17300. #Fitted_point
  0.00335  50000000  57.9  0.  0.00000  17300. #Fitted_point
  0.00320  100000000  55.4  0.  0.00000  17300. #Fitted_point
  0.00307  200000000  53.1  0.  0.00000  17300. #Fitted_point
  0.00290  500000000  50.2  0.  0.00000  17300. #Fitted_point
  0.00278 1000000000  48.0  0.  0.00000  17300. #Fitted_point
#

#2. History Magnification or Multiplication factor

#3. Enter Elastic Kt*Nominal (or Finite Element)  Stress History (Rainflow counted cycle sets)  Below:
 MPa ! 

Cycle Set #1 :
  Smax 
  Smin 
  Cycles

  Cycle Set #2 :
  Smax 
  Smin 
  Cycles

  Cycle Set #3 :
  Smax 
  Smin 
  Cycles

  Cycle Set #4 :
  Smax 
  Smin 
  Cycles

  Cycle Set #5 :
  Smax 
  Smin 
  Cycles

  Cycle Set #6 :
  Smax 
  Smin 
  Cycles

# 4.  (Page will be submitted to UoWaterloo Website)

#
