Repository: squall321/MaterialTwinWeb

<!-- MaterialTwin 프로젝트 개요·현황·구조 진입점. -->

# MaterialTwin

쯔윅(Zwick/Roell testXpert) 인장·완화 시험 데이터를 업로드받아 **물성 도출 → 구성방정식 피팅 → LS-DYNA 카드**까지 한 흐름으로 만들고, 그 DB 전체를 **LLM이 MCP로 직접 조회·등록**하는 재료 물성 플랫폼.

## 구성
- **backend/** — FastAPI + SQLAlchemy(SQLite↔Postgres) + Alembic. 단일 SIF로 프런트(`frontend/dist`)를 StaticFiles 서빙.
- **frontend/** — Vite + React + TypeScript, 상대경로·해시 라우팅(`/apps/<slug>/` 서브패스 대응), ECharts.
- **backend/mcp_server.py** — MCP(stdio) 서버. → [docs/MCP.md](docs/MCP.md)
- **docs/** — [intro.html](docs/intro.html)(비전) · [showcase.html](docs/showcase.html)(시연) · [MCP.md](docs/MCP.md)

File: backend/scratchpad/w6_fatig/fde/ti5al2.5sn_fitted.html
#SAE Standard Fatigue Data File format

#
# Pick one:
#FDE_plot
#FDE_fit
#
#

#All of the data below was derived, but not copied, from the
#NASA Tech. Note D-7532, 1974
#The derivations and additions have been made by the
#members of the FD&E committee of the SAE. Thus:
#Copyright (C) 1999  Fatigue Design & Evaluation Committee of the SAE
#This data file is free software; you can redistribute it and/or
#modify it under the terms of the GNU General Public License as
#published by the Free Software Foundation; either version 2 of the
#license, or (at your option) any later version.
#
#This data file is distributed in the hope that it will be useful,
#but WITHOUT ANY WARRANTY; without even the implied warranty of
#MERCHANTABILITY or FITNESS FOR A PARTICULAR PURPOSE.  See the
#GNU General PUblic License for more details.
#
#You should have received a copy of the GNU General PUblic License
#along with this program; if not, write to the Free Software
#Foundation, Inc., 59 Temple Place - Suite 330, Boston, MA 02111-1307, USA
#Try also their web site: http://www.gnu.org/copyleft/gpl.html
#
#Fn= 166
# Fitted Data Curve !
# TI-5AL-2.5SN  AS RECEIVED, VACUUM ANNEALED, LONGITUDINAL
# NACHTIGALL, NASA TN D-7532, 1974
# MATERIALS DATA BOOK SPECS HARNESS AT 36 RC ?
#
#FileType= strain_life
#DataType= fitted
#TIMEcol= 0
#NAME=  TI-5AL-2.5SN_Titanium
#Stress_units= ksi
#Strain_units= strain
#Su=  125.
#Sy=  120.
#E=  17300.
#%RA=  0.0
#BHN=  0.
#NO. FAT. PTS.=  11
#Tot Strain  2Nf  Stress  Mean  Plastic Strain  Initial
#_  Amp  Amp  Stress  Amp  Elastic Mod.
#_ TI-5AL-2.5  BHN=  0 Fn=  0
#_  Monotonic Props.  Cyclic Props.
#ELAS. MOD.= 17300. KSI,  119. GPA  K'  = 155.4 KSI,  1071.MPA
#YIELD,0.2%=  120. KSI,  827. MPA  N'  = 0.0632
#ULT. STRG.=  125. KSI,  862. MPA  F. STRG COEF=  174.4 KSI, 1202.MPA
#K  =  0.0 KSI,  0. MPA  F.STRG EXP, b=-0.0622
#N  = 0.0000  FAT DUCT COEF=  6.2042
#RED. IN AREA =  0.0  F.DUCT EXP, c=-0.9843
#T. FRAC. STG.=  0.0 KSI,  0. MPA  Exp Cyc Yld  =  105. Ksi, 723.MPA
#T. FRAC. STR.= 0.000  Fit Cyc Yld  =  105. Ksi, 725.MPA
#No. fatigue data points=  11
#
# NOTE!! The Following Points are FITTED DATA:
#UNITS= KSI
#Stress_Units= KSI
#_ Total Strain  2Nf  Stress  Mean  Plastic Strain  Initial
#_  Amp  Amp  Stress  Amp  Elastic Mod.
  6.21432  1  174.4  0.  6.20424  17300. #Fitted_point
  3.14580  2  167.0  0.  3.13615  17300. #Fitted_point
  1.28180  5  157.8  0.  1.27268  17300. #Fitted_point
  0.65206  10  151.1  0.  0.64332  17300. #Fitted_point
  0.33356  20  144.7  0.  0.32519  17300. #Fitted_point
  0.13987  50  136.7  0.  0.13197  17300. #Fitted_point
  0.07428  100  130.9  0.  0.06671  17300. #Fitted_point
  0.04097  200  125.4  0.  0.03372  17300. #Fitted_point
  0.02053  500  118.5  0.  0.01368  17300. #Fitted_point
  0.01348  1000  113.5  0.  0.00692  17300. #Fitted_point
  0.00978  2000  108.7  0.  0.00350  17300. #Fitted_point
  0.00735  5000  102.7  0.  0.00142  17300. #Fitted_point
  0.00640  10000  98.3  0.  0.00072  17300. #Fitted_point
  0.00581  20000  94.2  0.  0.00036  17300. #Fitted_point
  0.00529  50000  89.0  0.  0.00015  17300. #Fitted_point
  0.00500  100000  85.2  0.  0.00007  17300. #Fitted_point
  0.00475  200000  81.6  0.  0.00004  17300. #Fitted_point
  0.00447  500000  77.1  0.  0.00002  17300. #Fitted_point
  0.00428  1000000  73.8  0.  0.00001  17300. #Fitted_point
  0.00409  2000000  70.7  0.  0.00000  17300. #Fitted_point
  0.00386  5000000  66.8  0.  0.00000  17300. #Fitted_point
  0.00370  10000000  64.0  0.  0.00000  17300. #Fitted_point
  0.00354  20000000  61.3  0.  0.00000  17300. #Fitted_point
  0.00335  50000000  57.9  0.  0.00000  17300. #Fitted_point
  0.00320  100000000  55.4  0.  0.00000  17300. #Fitted_point
  0.00307  200000000  53.1  0.  0.00000  17300. #Fitted_point
  0.00290  500000000  50.2  0.  0.00000  17300. #Fitted_point
  0.00278 1000000000  48.0  0.  0.00000  17300. #Fitted_point
#Here is the bottom part of the html  graph/calc wrapper-----------
#
#

File: backend/scratchpad/w6_fatig/fde/ti8al1mo1v_fc.html
#Material + Cycles File

#
# 1. Your Material (Digital-Fitted Curves):

#

# The file is derived from ENDO, MORROW, J.OF MATLS., V4, 69  Table 6 page 168.
# The derivations and additions have been made by the
# members of the FD+E committee. Thus:
#  Copyright (C) 1999  Fatigue Design + Evaluation Committee of the SAE
#  This data file is free software; you can redistribute it and/or
#  modify it under the terms of the GNU General Public License as
#  published by the Free Software Foundation; either version 2 of the
#  license, or (at your option) any later version.
#
#  This data file is distributed in the hope that it will be useful,
#  but WITHOUT ANY WARRANTY; without even the implied warranty of
#  MERCHANTABILITY or FITNESS FOR A PARTICULAR PURPOSE.  See the
#  GNU General PUblic License for more details.
#
#  You should have received a copy of the GNU General PUblic License
#  along with this program; if not, write to the Free Software
#  Foundation, Inc., 59 Temple Place - Suite 330, Boston, MA 02111-1307, USA
#  Try also their web site: http://www.gnu.org/copyleft/gpl.html
#-----------------------------------------------------------------------------
#Fn= 113
# TI-8AL-1MO-1V ANNEALED  HARDNESS ASSUMED ABOUT 40 RC
# FROM 0.675in ROD Duplex annealed Q & T TO SU=148KSI
# BHN 400 APPROX
# Supplier: Reactive Metals, Niles Ohio Heat No. 291976
#
#Webpage= http://fde.uwaterloo.ca/Fde/Materials/Titan/Ti8al1mo1v/ti8al1mov.html
#FileType= strain_life
#DataType= fitted
#TIMEcol= 0
#NAME=  Titanium
#NAME=  TI8AL1MO1V
#Stress_units= ksi
#Strain_units= strain
#Su=  147.9
#Sy=  145.9
#E=  17000.
#%RA=  48.
#BHN= 400.
#FDUCTILITY= 0.66
#FSTRENGTH= 215 #ksi
#StrainHardeningExponent= 0.078
#NO. FAT. PTS.=  5
#Tot Strain  2Nf  Stress  Mean  Plastic Strain  Initial
#  Amp  Amp  Stress  Amp  Elastic Mod.
# Titanium  TI8AL1MO1V BHN=  400 Fn=  0
#  Monotonic Props.  Cyclic Props.
#ELAS. MOD.= 17000. KSI,  117. GPA  K'  = 295.3 KSI,  2036.MPA
#YIELD,0.2%=  146. KSI, 1006. MPA  N'  = 0.1681
#ULT. STRG.=  148. KSI, 1020. MPA  F. STRG COEF=  310.3 KSI, 2140.MPA
#K  =  0.0 KSI,  0. MPA  F.STRG EXP, b=-0.1192
#N  = 0.0000  FAT DUCT COEF=  1.3423
#RED. IN AREA = 48.0  F.DUCT EXP, c=-0.7090
#T. FRAC. STG.=  0.0 KSI,  0. MPA  Exp Cyc Yld  =  104. Ksi, 716.MPA
#T. FRAC. STR.= 0.000  Fit Cyc Yld  =  110. Ksi, 761.MPA
#No. fatigue data points=  5
#
# NOTE!! The Following Points are FITTED DATA:
#UNITS= KSI
#Stress_Units= KSI
# Total Strain  2Nf  Stress  Mean  Plastic Strain  Initial
#  Amp  Amp  Stress  Amp  Elastic Mod.
  1.36051  1  310.3  0.  1.34226  17000. #Fitted_point
  0.83791  2  285.7  0.  0.82110  17000. #Fitted_point
  0.44386  5  256.1  0.  0.42879  17000. #Fitted_point
  0.27618  10  235.8  0.  0.26231  17000. #Fitted_point
  0.17323  20  217.1  0.  0.16046  17000. #Fitted_point
  0.09525  50  194.7  0.  0.08380  17000. #Fitted_point
  0.06180  100  179.2  0.  0.05126  17000. #Fitted_point
  0.04106  200  165.0  0.  0.03136  17000. #Fitted_point
  0.02508  500  147.9  0.  0.01638  17000. #Fitted_point
  0.01803  1000  136.2  0.  0.01002  17000. #Fitted_point
  0.01350  2000  125.4  0.  0.00613  17000. #Fitted_point
  0.00981  5000  112.4  0.  0.00320  17000. #Fitted_point
  0.00805  10000  103.5  0.  0.00196  17000. #Fitted_point
  0.00680  20000  95.3  0.  0.00120  17000. #Fitted_point
  0.00565  50000  85.4  0.  0.00063  17000. #Fitted_point
  0.00501  100000  78.7  0.  0.00038  17000. #Fitted_point
  0.00449  200000  72.4  0.  0.00023  17000. #Fitted_point
  0.00394  500000  64.9  0.  0.00012  17000. #Fitted_point
  0.00359  1000000  59.8  0.  0.00007  17000. #Fitted_point
  0.00328  2000000  55.0  0.  0.00005  17000. #Fitted_point
  0.00293  5000000  49.4  0.  0.00002  17000. #Fitted_point
  0.00269  10000000  45.4  0.  0.00001  17000. #Fitted_point
  0.00247  20000000  41.8  0.  0.00001  17000. #Fitted_point
  0.00221  50000000  37.5  0.  0.00000  17000. #Fitted_point
  0.00203  100000000  34.5  0.  0.00000  17000. #Fitted_point
  0.00187  200000000  31.8  0.  0.00000  17000. #Fitted_point
  0.00168  500000000  28.5  0.  0.00000  17000. #Fitted_point
  0.00154 1000000000  26.2  0.  0.00000  17000. #Fitted_point
#

#2. History Magnification or Multiplication factor

#3. Enter Elastic Kt*Nominal (or Finite Element)  Stress History (Rainflow counted cycle sets)  Below:
 MPa ! 

Cycle Set #1 :
  Smax 
  Smin 
  Cycles

  Cycle Set #2 :
  Smax 
  Smin 
  Cycles

  Cycle Set #3 :
  Smax 
  Smin 
  Cycles

  Cycle Set #4 :
  Smax 
  Smin 
  Cycles

  Cycle Set #5 :
  Smax 
  Smin 
  Cycles

  Cycle Set #6 :
  Smax 
  Smin 
  Cycles

# 4.  (Page will be submitted to UoWaterloo Website)

#

File: backend/scratchpad/w6_fatig/fde/ti8al1mo1v_fitted.html
#SAE Standard Fatigue Data File format

#
# Pick one:
#FDE_plot
#FDE_fit
#
#

#The file is derived from ENDO, MORROW, J.OF MATLS., V4, 69  Table 6 page 168.
#The derivations and additions have been made by the
#members of the FD+E committee. Thus:
#Copyright (C) 1999  Fatigue Design + Evaluation Committee of the SAE
#This data file is free software; you can redistribute it and/or
#modify it under the terms of the GNU General Public License as
#published by the Free Software Foundation; either version 2 of the
#license, or (at your option) any later version.
#
#This data file is distributed in the hope that it will be useful,
#but WITHOUT ANY WARRANTY; without even the implied warranty of
#MERCHANTABILITY or FITNESS FOR A PARTICULAR PURPOSE.  See the
#GNU General PUblic License for more details.
#
#You should have received a copy of the GNU General PUblic License
#along with this program; if not, write to the Free Software
#Foundation, Inc., 59 Temple Place - Suite 330, Boston, MA 02111-1307, USA
#Try also their web site: http://www.gnu.org/copyleft/gpl.html
#-----------------------------------------------------------------------------
#Fn= 113
# Fitted Data Curve !
# TI-8AL-1MO-1V ANNEALED  HARDNESS ASSUMED ABOUT 40 RC
# FROM 0.675in ROD Duplex annealed Q & T TO SU=148KSI
# BHN 400 APPROX
# Supplier: Reactive Metals, Niles Ohio Heat No. 291976
#
#Webpage= http://fde.uwaterloo.ca/Fde/Materials/Titan/Ti8al1mo1v/ti8al1mov.html
#FileType= strain_life
#DataType= fitted
#TIMEcol= 0
#NAME=  Titanium
#NAME=  TI8AL1MO1V
#Stress_units= ksi
#Strain_units= strain
#Su=  147.9
#Sy=  145.9
#E=  17000.
#%RA=  48.
#BHN= 400.
#FDUCTILITY= 0.66
#FSTRENGTH= 215 #ksi
#StrainHardeningExponent= 0.078
#NO. FAT. PTS.=  5
#Tot Strain  2Nf  Stress  Mean  Plastic Strain  Initial
#_ Amp  Amp  Stress  Amp  Elastic Mod.
#_Titanium  TI8AL1MO1V BHN=  400 Fn=  0
#_  Monotonic Props.  Cyclic Props.
#ELAS. MOD.= 17000. KSI,  117. GPA  K'  = 295.3 KSI,  2036.MPA
#YIELD,0.2%=  146. KSI, 1006. MPA  N'  = 0.1681
#ULT. STRG.=  148. KSI, 1020. MPA  F. STRG COEF=  310.3 KSI, 2140.MPA
#K  =  0.0 KSI,  0. MPA  F.STRG EXP, b=-0.1192
#N  = 0.0000  FAT DUCT COEF=  1.3423
#RED. IN AREA = 48.0  F.DUCT EXP, c=-0.7090
#T. FRAC. STG.=  0.0 KSI,  0. MPA  Exp Cyc Yld  =  104. Ksi, 716.MPA
#T. FRAC. STR.= 0.000  Fit Cyc Yld  =  110. Ksi, 761.MPA
#No. fatigue data points=  5
#
# NOTE!! The Following Points are FITTED DATA:
#UNITS= KSI
#Stress_Units= KSI
#_Total Strain  2Nf  Stress  Mean  Plastic Strain  Initial
#_  Amp  Amp  Stress  Amp  Elastic Mod.
  1.36051  1  310.3  0.  1.34226  17000. #Fitted_point
  0.83791  2  285.7  0.  0.82110  17000. #Fitted_point
  0.44386  5  256.1  0.  0.42879  17000. #Fitted_point
  0.27618  10  235.8  0.  0.26231  17000. #Fitted_point
  0.17323  20  217.1  0.  0.16046  17000. #Fitted_point
  0.09525  50  194.7  0.  0.08380  17000. #Fitted_point
  0.06180  100  179.2  0.  0.05126  17000. #Fitted_point
  0.04106  200  165.0  0.  0.03136  17000. #Fitted_point
  0.02508  500  147.9  0.  0.01638  17000. #Fitted_point
  0.01803  1000  136.2  0.  0.01002  17000. #Fitted_point
  0.01350  2000  125.4  0.  0.00613  17000. #Fitted_point
  0.00981  5000  112.4  0.  0.00320  17000. #Fitted_point
  0.00805  10000  103.5  0.  0.00196  17000. #Fitted_point
  0.00680  20000  95.3  0.  0.00120  17000. #Fitted_point
  0.00565  50000  85.4  0.  0.00063  17000. #Fitted_point
  0.00501  100000  78.7  0.  0.00038  17000. #Fitted_point
  0.00449  200000  72.4  0.  0.00023  17000. #Fitted_point
  0.00394  500000  64.9  0.  0.00012  17000. #Fitted_point
  0.00359  1000000  59.8  0.  0.00007  17000. #Fitted_point
  0.00328  2000000  55.0  0.  0.00005  17000. #Fitted_point
  0.00293  5000000  49.4  0.  0.00002  17000. #Fitted_point
  0.00269  10000000  45.4  0.  0.00001  17000. #Fitted_point
  0.00247  20000000  41.8  0.  0.00001  17000. #Fitted_point
  0.00221  50000000  37.5  0.  0.00000  17000. #Fitted_point
  0.00203  100000000  34.5  0.  0.00000  17000. #Fitted_point
  0.00187  200000000  31.8  0.  0.00000  17000. #Fitted_point
  0.00168  500000000  28.5  0.  0.00000  17000. #Fitted_point
  0.00154 1000000000  26.2  0.  0.00000  17000. #Fitted_point
#Here is the bottom part of the html  graph/calc wrapper-----------
#
#

File: backend/scratchpad/w6_fatig/fde/watsonVAN80-non+iniOS_fc.html
#Material + Cycles File

#
# 1. Your Material (Digital-Fitted Curves):

#

#
#Copyright (C) 2012  F.D.E. Committee
#This data file is free software - you can redistribute it and/or
#modify it under the terms of the GNU General Public License as
#published by the Free Software Foundation; either version 2 of the
#license, or (at your option) any later version.
#This data file is distributed in the hope that it will be useful,
#but WITHOUT ANY WARRANTY - without even the implied warranty of
#MERCHANTABILITY or FITNESS FOR A PARTICULAR PURPOSE.  See the
#GNU General PUblic License for more details.
#You should have received a copy of the GNU General PUblic License
#along with this program - if not, write to the Free Software
#Foundation, Inc., 59 Temple Place - Suite 330, Boston, MA 02111-1307, USA
#Try also their web site: http://www.gnu.org/copyleft/gpl.html
#
# Note:  Fitted Data !!
# SAE 980X HSLA-550 VAN80  machined from 5/16inch plate channels.
# Some specimens were initially overstrained 10 cycles +-1.0% strain
# (as tabulated below)
# 0.145C wt% 1.25Mn .01P .011S .38Si .06Cu .033Ni .04Cr .056Al .008Mo .12V
# Ref.: P.Watson and T.H.Topper, "An Evaluation of the Fatigue Performance
# of Automotive Steels," SAE Paper 710597, Montreal Que.,  Jun.7-11 1971
# Original test data digitized from graphs and may contain errors.
#
#FileType= strain_life
#DataType= fitted
#TIMEcol= 0
#NAME=  SAE980K
#NAME=  VAN80
#NAME=  HSLA-550
#NAME=  Steel
#Stress_units= mpa
#Strain_units= strain
#Sy=  579.  0.2pc offset = 84 ksi
#Su=  686.
#eu=  0.109 #engr. strain at Su
#E= 198000. mpa  =28700 ksi
#FractureStrain= 1.15
#FractureStress=  1220. mpa
#monotonic_K= 0  not reported
#monotonic_n= 0  not reported
#BHN= 225.
#%RA= 68. %
#saedigcurve_v2.2.f starts.
#
#NOTE!! The Following Points are FITTED DATA:#NOTE!! Fitted Stress computed using Experm. K' and n'
#StrAmpl  2Nf  StsAmpl So  PlasStrAmpl IniMod  
  1.15  1  1220.  0.  1.14  198000. #Fitted_point monotonic point
#  1.  1  1220.  0.  1.14  198000. #byPassGnuplotError
  0.0494  40  716  0  0.0458  198000. #Guesstimated
  0.00979  500  697.1  0.  0.00627  198000. #Fitted_point
  0.00755  1000  647.2  0.  0.00428  198000. #Fitted_point
  0.00596  2000  601.0  0.  0.00292  198000. #Fitted_point
  0.00453  5000  545.3  0.  0.00177  198000. #Fitted_point
  0.00378  9000  506.9  0.  0.00122  198000. #manualFit
  0.00322  18000  471.5  0.  0.00084  198000. #manualFit
  0.00268  40000  428.9  0.  0.00052  198000. #manualFit
  0.00237  80000  399.5  0.  0.00036  198000. #manualFit
  0.00213  140000  372.3  0.  0.00025  198000. #manualFit
  0.00187  300000  339.2  0.  0.00015  198000. #manualFit
  0.00170  800000  316.3  0.  0.00011  198000. #manualFit
  0.00156  2000000  294.9  0.  0.00007  198000. #Fitted_point
  0.00156  10000000  294.9  0.  0.00007  198000. #Fitted_point manually

#

#2. History Magnification or Multiplication factor

#3. Enter Elastic Kt*Nominal (or Finite Element)  Stress History (Rainflow counted cycle sets)  Below:
 MPa ! 

Cycle Set #1 :
  Smax 
  Smin 
  Cycles

  Cycle Set #2 :
  Smax 
  Smin 
  Cycles

  Cycle Set #3 :
  Smax 
  Smin 
  Cycles

  Cycle Set #4 :
  Smax 
  Smin 
  Cycles

  Cycle Set #5 :
  Smax 
  Smin 
  Cycles

  Cycle Set #6 :
  Smax 
  Smin 
  Cycles

# 4.  (Page will be submitted to UoWaterloo Website)

#
