Repository: squall321/MaterialTwinWeb

<!-- MaterialTwin 프로젝트 개요·현황·구조 진입점. -->

# MaterialTwin

쯔윅(Zwick/Roell testXpert) 인장·완화 시험 데이터를 업로드받아 **물성 도출 → 구성방정식 피팅 → LS-DYNA 카드**까지 한 흐름으로 만들고, 그 DB 전체를 **LLM이 MCP로 직접 조회·등록**하는 재료 물성 플랫폼.

## 구성
- **backend/** — FastAPI + SQLAlchemy(SQLite↔Postgres) + Alembic. 단일 SIF로 프런트(`frontend/dist`)를 StaticFiles 서빙.
- **frontend/** — Vite + React + TypeScript, 상대경로·해시 라우팅(`/apps/<slug>/` 서브패스 대응), ECharts.
- **backend/mcp_server.py** — MCP(stdio) 서버. → [docs/MCP.md](docs/MCP.md)
- **docs/** — [intro.html](docs/intro.html)(비전) · [showcase.html](docs/showcase.html)(시연) · [MCP.md](docs/MCP.md)

## 기능 현황 (2026-07 기준)

| 영역 | 상태 |
|---|---|
| 인제스트 → 물성(E·Rp0.2·UTS·연신) | ✅ 골든 픽스처 ±2% 검증 |
| 진응력·넥킹(Considère) | ✅ |
| 구성방정식 피팅(Hollomon/Swift/Voce/Johnson-Cook) | ✅ |
| 점탄성 완화·Prony 급수 | ✅ |
| LS-DYNA 카드(*MAT_024·*MAT_098·*MAT_VISCOELASTIC, 4 단위계) | ✅ |
| 인사이트 대시보드(Ashby·계열 통계·커버리지·지식그래프) | ✅ |
| 업로드 마법사·재료 편집/삭제·시험 이상치 토글 | ✅ |
| **MCP 서버**(조회 13 · 등록 7 도구 + 리소스 2 + 프롬프트 2) | ✅ 프로토콜 왕복 검증 |
| Postgres 호환 | ✅ PG16 실검증 |
| SIF 패키징(HEAX_DATA_DIR 영속 볼륨) | ✅ 리허설 완료 |

**품질**: pytest **112 passed**, 프런트 빌드 클린, 마이그레이션 체인 upgrade↔downgrade 왕복·드리프트 없음.

**보류(외부 의존/후순위)**: 실 testXpert 바이너리(zse/zsx) 파서·초탄성(Ogden) 카드(실데이터 필요), 자동 E구간 선택·인증(설계상 후순위).

## 개발
```bash

# 백엔드(Python 3.12 .venv 필수 — 시스템 python은 3.10)
cd backend && .venv/bin/python -m pytest -q
MATERIALTWIN_DATA_DIR=$PWD/var/data \
  MATERIALTWIN_DATABASE_URL=sqlite:///$PWD/var/data/materialtwin.db \
  .venv/bin/python -m uvicorn app.main:app --port 17777

# 프런트
cd frontend && npm run build   # dist/ 를 백엔드가 서빙
```

## 견고성 이력
자율 하드닝 루프에서 5라운드 적대적 리뷰(파일별·물리·파서·횡단 정합성·동시성)로 실결함 **35건 발견·수정**. 상세는 [context-notes.md](context-notes.md)·[checklist.md](checklist.md).

File: backend/scratchpad/w6_fatig/fde/mergedTi6Al4V_fc.html
#Material + Cycles File

#
# 1. Your Material (Digital-Fitted Curves):

#

#
#Copyright (C) 2013  Fatigue Design+Evaluation Committee of the SAE
#This data file is free software; you can redistribute it and/or
#modify it under the terms of the GNU General Public License as
#published by the Free Software Foundation; either version 2 of the
#license, or (at your option) any later version.
#This data file is distributed in the hope that it will be useful,
#but WITHOUT ANY WARRANTY; without even the implied warranty of
#MERCHANTABILITY or FITNESS FOR A PARTICULAR PURPOSE.  See the
#GNU General PUblic License for more details.
#You should have received a copy of the GNU General PUblic License
#along with this program; if not, write to the Free Software
#Foundation, Inc., 59 Temple Place - Suite 330, Boston, MA 02111-1307, USA
#Try also their web site: http://www.gnu.org/copyleft/gpl.html
#
# NOTE!!:  This is a fitted curve data file.
# Merged file from Refs:
# 1. SMITH ET AL, NASA D-1574, 1963, BHN 371/381
# 2. NACHTIGALL,  NASA TN-D7532, 1974
# 3. Bergmann, TH Darmstadt, Heft 37 1983
# 4. P.Kurath, PhD Thesis UoIllinois 1984

#FileType= strain_life
#DataType= fitted
#NAME= TI6AL4V
#NAME= mergedFile
#NAME= Titanium
#Stress_units= ksi
#Strain_units= strain
#Su=  179. Average of 179 146 122 150
#Sy=  172. Average of 172 138 116 146
#E=  17000. average of 17000 15800 17600 17460
#%RA=  41.01  from Smith et al.
#BHN= 376.01
#
#  Monotonic Props.  Cyclic Props.
#ELAS. MOD.= 17000. KSI,  117. GPA  K'  = 263.5 KSI,  1817.MPA
#YIELD,0.2%=  172. KSI, 1186. MPA  N'  = 0.1318
#ULT. STRG.=  179. KSI, 1234. MPA  F. STRG COEF=  290.8 KSI, 2005.MPA
#K  =  0.0 KSI,  0. MPA  F.STRG EXP, b=-0.1157
#N  = 0.0000  FAT DUCT COEF=  2.1110
#RED. IN AREA = 41.0  F.DUCT EXP, c=-0.8774
#T. FRAC. STG.=  0.0 KSI,  0. MPA  Exp Cyc Yld  =  116. Ksi, 801.MPA
#T. FRAC. STR.= 0.000  Fit Cyc Yld  =  115. Ksi, 796.MPA
#No. fatigue data points=  54
#
#NOTE!! The Following Points are FITTED DATA:#NOTE!! Fitted Stress computed using Experm. K' and n'
#Total Strain  2Nf  Stress  Mean  Plastic Strain  Initial
#_  Amp  Amp  Stress  Amp  Elastic Mod.
  0.7  1  289  0  .683  17000  #Fitted_point Manually
  0.07907  50  180.9  0.  0.06843  17000. #Fitted_point
  0.04716  100  167.5  0.  0.03731  17000. #Fitted_point
  0.02947  200  155.0  0.  0.02035  17000. #Fitted_point
  0.01738  500  140.0  0.  0.00914  17000. #Fitted_point
  0.01261  1000  129.6  0.  0.00499  17000. #Fitted_point
  0.00978  2000  120.0  0.  0.00272  17000. #Fitted_point
  0.00758  5000  108.3  0.  0.00121  17000. #Fitted_point
  0.00655  10000  100.1  0.  0.00066  17000. #Fitted_point
  0.00579  20000  92.5  0.  0.00035  17000. #Fitted_point
  0.00505  50000  83.2  0.  0.00015  17000. #Fitted_point
  0.00460  100000  76.8  0.  0.00008  17000. #Fitted_point
  0.00421  200000  70.9  0.  0.00004  17000. #Fitted_point
  0.00377  500000  63.8  0.  0.00002  17000. #Fitted_point
  0.00347  1000000  58.8  0.  0.00001  17000. #Fitted_point
  0.00320  2000000  54.3  0.  0.00001  17000. #Fitted_point
  0.00287  5000000  48.8  0.  0.00000  17000. #Fitted_point
  0.00287  10000000  48.8  0.  0.00000  17000. #Fitted_point Manually
#

#2. History Magnification or Multiplication factor

#3. Enter Elastic Kt*Nominal (or Finite Element)  Stress History (Rainflow counted cycle sets)  Below:
 MPa ! 

Cycle Set #1 :
  Smax 
  Smin 
  Cycles

  Cycle Set #2 :
  Smax 
  Smin 
  Cycles

  Cycle Set #3 :
  Smax 
  Smin 
  Cycles

  Cycle Set #4 :
  Smax 
  Smin 
  Cycles

  Cycle Set #5 :
  Smax 
  Smin 
  Cycles

  Cycle Set #6 :
  Smax 
  Smin 
  Cycles

# 4.  (Page will be submitted to UoWaterloo Website)

#

File: backend/scratchpad/w6_fatig/fde/mergedTi6Al4V_fitted.html
#SAE Standard Fatigue Data File format

#
# Pick one:
#FDE_plot
#FDE_fit
#
#

#
#Copyright (C) 2013  Fatigue Design+Evaluation Committee of the SAE
#This data file is free software; you can redistribute it and/or
#modify it under the terms of the GNU General Public License as
#published by the Free Software Foundation; either version 2 of the
#license, or (at your option) any later version.
#This data file is distributed in the hope that it will be useful,
#but WITHOUT ANY WARRANTY; without even the implied warranty of
#MERCHANTABILITY or FITNESS FOR A PARTICULAR PURPOSE.  See the
#GNU General PUblic License for more details.
#You should have received a copy of the GNU General PUblic License
#along with this program; if not, write to the Free Software
#Foundation, Inc., 59 Temple Place - Suite 330, Boston, MA 02111-1307, USA
#Try also their web site: http://www.gnu.org/copyleft/gpl.html
#-
# NOTE!!:  This is a fitted curve data file.
# Merged file from Refs:
# 1. SMITH ET AL, NASA D-1574, 1963, BHN 371/381
# 2. NACHTIGALL,  NASA TN-D7532, 1974
# 3. Bergmann, TH Darmstadt, Heft 37 1983
# 4. P.Kurath, PhD Thesis UoIllinois 1984

#saedigcurve_v2.2.f starts.
#FileType= strain_life
#DataType= fitted
#NAME= TI6AL4V
#NAME= mergedFile
#NAME= Titanium
#Stress_units= ksi
#Strain_units= strain
#Su=  179. Average of 179 146 122 150
#Sy=  172. Average of 172 138 116 146
#E=  17000. average of 17000 15800 17600 17460
#%RA=  41.01  from Smith et al.
#BHN= 376.01
#_
#_  Monotonic Props.  Cyclic Props.
#ELAS. MOD.= 17000. KSI,  117. GPA  K'  = 263.5 KSI,  1817.MPA
#YIELD,0.2%=  172. KSI, 1186. MPA  N'  = 0.1318
#ULT. STRG.=  179. KSI, 1234. MPA  F. STRG COEF=  290.8 KSI, 2005.MPA
#K  =  0.0 KSI,  0. MPA  F.STRG EXP, b=-0.1157
#N  = 0.0000  FAT DUCT COEF=  2.1110
#RED. IN AREA = 41.0  F.DUCT EXP, c=-0.8774
#T. FRAC. STG.=  0.0 KSI,  0. MPA  Exp Cyc Yld  =  116. Ksi, 801.MPA
#T. FRAC. STR.= 0.000  Fit Cyc Yld  =  115. Ksi, 796.MPA
#No. fatigue data points=  54
#
#NOTE!! The Following Points are FITTED DATA:#NOTE!! Fitted Stress computed using Experm. K' and n'
#Total Strain  2Nf  Stress  Mean  Plastic Strain  Initial
#_  Amp  Amp  Stress  Amp  Elastic Mod.
  0.7  1  289  0  .683  17000  #Fitted_point Manually
  0.07907  50  180.9  0.  0.06843  17000. #Fitted_point
  0.04716  100  167.5  0.  0.03731  17000. #Fitted_point
  0.02947  200  155.0  0.  0.02035  17000. #Fitted_point
  0.01738  500  140.0  0.  0.00914  17000. #Fitted_point
  0.01261  1000  129.6  0.  0.00499  17000. #Fitted_point
  0.00978  2000  120.0  0.  0.00272  17000. #Fitted_point
  0.00758  5000  108.3  0.  0.00121  17000. #Fitted_point
  0.00655  10000  100.1  0.  0.00066  17000. #Fitted_point
  0.00579  20000  92.5  0.  0.00035  17000. #Fitted_point
  0.00505  50000  83.2  0.  0.00015  17000. #Fitted_point
  0.00460  100000  76.8  0.  0.00008  17000. #Fitted_point
  0.00421  200000  70.9  0.  0.00004  17000. #Fitted_point
  0.00377  500000  63.8  0.  0.00002  17000. #Fitted_point
  0.00347  1000000  58.8  0.  0.00001  17000. #Fitted_point
  0.00320  2000000  54.3  0.  0.00001  17000. #Fitted_point
  0.00287  5000000  48.8  0.  0.00000  17000. #Fitted_point
  0.00287  10000000  48.8  0.  0.00000  17000. #Fitted_point Manually
#
#

File: backend/scratchpad/w6_fatig/fde/ti6al4v_Nachtigall_fc.html
#Material + Cycles File

#
# 1. Your Material (Digital-Fitted Curves):

#

# All of the data below was derived, but not copied, from the
# NASA Tech. Note D-7532, 1974
# The derivations and additions have been made by the
# members of the FD+E committee of the SAE. Thus:
#  Copyright (C) 1999  Fatigue Design + Evaluation Committee of the SAE
#  This data file is free software; you can redistribute it and/or
#  modify it under the terms of the GNU General Public License as
#  published by the Free Software Foundation; either version 2 of the
#  license, or (at your option) any later version.
#
#  This data file is distributed in the hope that it will be useful,
#  but WITHOUT ANY WARRANTY; without even the implied warranty of
#  MERCHANTABILITY or FITNESS FOR A PARTICULAR PURPOSE.  See the
#  GNU General PUblic License for more details.
#
#  You should have received a copy of the GNU General PUblic License
#  along with this program; if not, write to the Free Software
#  Foundation, Inc., 59 Temple Place - Suite 330, Boston, MA 02111-1307, USA
#  Try also their web site: http://www.gnu.org/copyleft/gpl.html
#
#Ford= 167
# TI-6AL-4V  AS RECEIVED , VACUUM ANNEALED
# NACHTIGALL,  NASA TN-D7532, 1974
# MATERIALS DATA BOOK SPEC 36 RC HARDNESS ?, ACTUAL NOT KNOWN
#
#FileType= strain_life
#DataType= fitted
#TIMEcol= 0
#NAME=  TI_6AL_4V_Titanium
#Stress_units= ksi
#Strain_units= strain
#Su=  146.
#Sy=  138.
#E=  15800.
#%RA=  0.0
#BHN=  0.
#NO. FAT. PTS.=  12
#Tot Strain  2Nf  Stress  Mean  Plastic Strain  Initial
#  Amp  Amp  Stress  Amp  Elastic Mod.
# TI_6AL_4V_  BHN=  0 Fn=  167
#  Monotonic Props.  Cyclic Props.
#ELAS. MOD.= 15800. KSI,  109. GPA  K'  = 192.0 KSI,  1324.MPA
#YIELD,0.2%=  138. KSI,  951. MPA  N'  = 0.0755
#ULT. STRG.=  146. KSI, 1007. MPA  F. STRG COEF=  220.4 KSI, 1519.MPA
#K  =  0.0 KSI,  0. MPA  F.STRG EXP, b=-0.0763
#N  = 0.0000  FAT DUCT COEF=  6.2160
#RED. IN AREA =  0.0  F.DUCT EXP, c=-1.0101
#T. FRAC. STG.=  0.0 KSI,  0. MPA  Exp Cyc Yld  =  120. Ksi, 828.MPA
#T. FRAC. STR.= 0.000  Fit Cyc Yld  =  124. Ksi, 852.MPA
#No. fatigue data points=  12
#
# NOTE!! The Following Points are FITTED DATA:
#UNITS= KSI
#Stress_Units= KSI
# Total Strain  2Nf  Stress  Mean  Plastic Strain  Initial
#  Amp  Amp  Stress  Amp  Elastic Mod.
  6.22990  1  220.4  0.  6.21595  15800. #Fitted_point
  3.09942  2  209.0  0.  3.08619  15800. #Fitted_point
  1.23539  5  194.9  0.  1.22305  15800. #Fitted_point
  0.61894  10  184.9  0.  0.60724  15800. #Fitted_point
  0.31259  20  175.4  0.  0.30149  15800. #Fitted_point
  0.12983  50  163.5  0.  0.11948  15800. #Fitted_point
  0.06914  100  155.1  0.  0.05932  15800. #Fitted_point
  0.03876  200  147.1  0.  0.02945  15800. #Fitted_point
  0.02036  500  137.2  0.  0.01167  15800. #Fitted_point
  0.01403  1000  130.1  0.  0.00580  15800. #Fitted_point
  0.01069  2000  123.4  0.  0.00288  15800. #Fitted_point
  0.00842  5000  115.1  0.  0.00114  15800. #Fitted_point
  0.00748  10000  109.2  0.  0.00057  15800. #Fitted_point
  0.00683  20000  103.5  0.  0.00028  15800. #Fitted_point
  0.00622  50000  96.6  0.  0.00011  15800. #Fitted_point
  0.00585  100000  91.6  0.  0.00006  15800. #Fitted_point
  0.00553  200000  86.9  0.  0.00003  15800. #Fitted_point
  0.00514  500000  81.0  0.  0.00001  15800. #Fitted_point
  0.00487  1000000  76.8  0.  0.00001  15800. #Fitted_point
  0.00462  2000000  72.9  0.  0.00000  15800. #Fitted_point
  0.00430  5000000  68.0  0.  0.00000  15800. #Fitted_point
  0.00408  10000000  64.5  0.  0.00000  15800. #Fitted_point
  0.00387  20000000  61.1  0.  0.00000  15800. #Fitted_point
  0.00361  50000000  57.0  0.  0.00000  15800. #Fitted_point
  0.00342  100000000  54.1  0.  0.00000  15800. #Fitted_point
  0.00325  200000000  51.3  0.  0.00000  15800. #Fitted_point
  0.00303  500000000  47.8  0.  0.00000  15800. #Fitted_point
  0.00287 1000000000  45.4  0.  0.00000  15800. #Fitted_point
#

#2. History Magnification or Multiplication factor

#3. Enter Elastic Kt*Nominal (or Finite Element)  Stress History (Rainflow counted cycle sets)  Below:
 MPa ! 

Cycle Set #1 :
  Smax 
  Smin 
  Cycles

  Cycle Set #2 :
  Smax 
  Smin 
  Cycles

  Cycle Set #3 :
  Smax 
  Smin 
  Cycles

  Cycle Set #4 :
  Smax 
  Smin 
  Cycles

  Cycle Set #5 :
  Smax 
  Smin 
  Cycles

  Cycle Set #6 :
  Smax 
  Smin 
  Cycles

# 4.  (Page will be submitted to UoWaterloo Website)

#

File: backend/scratchpad/w6_fatig/fde/ti6al4v_Nachtigall_fitted.html
#SAE Standard Fatigue Data File format

#
# Pick one:
#FDE_plot
#FDE_fit
#
#

#All of the data below was derived, but not copied, from the
#NASA Tech. Note D-7532, 1974
#The derivations and additions have been made by the
#members of the FD+E committee of the SAE. Thus:
#Copyright (C) 1999  Fatigue Design + Evaluation Committee of the SAE
#This data file is free software; you can redistribute it and/or
#modify it under the terms of the GNU General Public License as
#published by the Free Software Foundation; either version 2 of the
#license, or (at your option) any later version.
#
#This data file is distributed in the hope that it will be useful,
#but WITHOUT ANY WARRANTY; without even the implied warranty of
#MERCHANTABILITY or FITNESS FOR A PARTICULAR PURPOSE.  See the
#GNU General PUblic License for more details.
#
#You should have received a copy of the GNU General PUblic License
#along with this program; if not, write to the Free Software
#Foundation, Inc., 59 Temple Place - Suite 330, Boston, MA 02111-1307, USA
#Try also their web site: http://www.gnu.org/copyleft/gpl.html
#
#Ford= 167
# Fitted Data Curve !
# TI-6AL-4V  AS RECEIVED , VACUUM ANNEALED
# NACHTIGALL,  NASA TN-D7532, 1974
# MATERIALS DATA BOOK SPEC 36 RC HARDNESS ?, ACTUAL NOT KNOWN
#
#FileType= strain_life
#DataType= fitted
#TIMEcol= 0
#NAME=  TI_6AL_4V_Titanium
#Stress_units= ksi
#Strain_units= strain
#Su=  146.
#Sy=  138.
#E=  15800.
#%RA=  0.0
#BHN=  0.
#NO. FAT. PTS.=  12
#Tot Strain  2Nf  Stress  Mean  Plastic Strain  Initial
#_ Amp  Amp  Stress  Amp  Elastic Mod.
#_TI_6AL_4V_  BHN=  0 Fn=  167
#_  Monotonic Props.  Cyclic Props.
#ELAS. MOD.= 15800. KSI,  109. GPA  K'  = 192.0 KSI,  1324.MPA
#YIELD,0.2%=  138. KSI,  951. MPA  N'  = 0.0755
#ULT. STRG.=  146. KSI, 1007. MPA  F. STRG COEF=  220.4 KSI, 1519.MPA
#K  =  0.0 KSI,  0. MPA  F.STRG EXP, b=-0.0763
#N  = 0.0000  FAT DUCT COEF=  6.2160
#RED. IN AREA =  0.0  F.DUCT EXP, c=-1.0101
#T. FRAC. STG.=  0.0 KSI,  0. MPA  Exp Cyc Yld  =  120. Ksi, 828.MPA
#T. FRAC. STR.= 0.000  Fit Cyc Yld  =  124. Ksi, 852.MPA
#No. fatigue data points=  12
#
# NOTE!! The Following Points are FITTED DATA:
#UNITS= KSI
#Stress_Units= KSI
#_Total Strain  2Nf  Stress  Mean  Plastic Strain  Initial
#_  Amp  Amp  Stress  Amp  Elastic Mod.
  6.22990  1  220.4  0.  6.21595  15800. #Fitted_point
  3.09942  2  209.0  0.  3.08619  15800. #Fitted_point
  1.23539  5  194.9  0.  1.22305  15800. #Fitted_point
  0.61894  10  184.9  0.  0.60724  15800. #Fitted_point
  0.31259  20  175.4  0.  0.30149  15800. #Fitted_point
  0.12983  50  163.5  0.  0.11948  15800. #Fitted_point
  0.06914  100  155.1  0.  0.05932  15800. #Fitted_point
  0.03876  200  147.1  0.  0.02945  15800. #Fitted_point
  0.02036  500  137.2  0.  0.01167  15800. #Fitted_point
  0.01403  1000  130.1  0.  0.00580  15800. #Fitted_point
  0.01069  2000  123.4  0.  0.00288  15800. #Fitted_point
  0.00842  5000  115.1  0.  0.00114  15800. #Fitted_point
  0.00748  10000  109.2  0.  0.00057  15800. #Fitted_point
  0.00683  20000  103.5  0.  0.00028  15800. #Fitted_point
  0.00622  50000  96.6  0.  0.00011  15800. #Fitted_point
  0.00585  100000  91.6  0.  0.00006  15800. #Fitted_point
  0.00553  200000  86.9  0.  0.00003  15800. #Fitted_point
  0.00514  500000  81.0  0.  0.00001  15800. #Fitted_point
  0.00487  1000000  76.8  0.  0.00001  15800. #Fitted_point
  0.00462  2000000  72.9  0.  0.00000  15800. #Fitted_point
  0.00430  5000000  68.0  0.  0.00000  15800. #Fitted_point
  0.00408  10000000  64.5  0.  0.00000  15800. #Fitted_point
  0.00387  20000000  61.1  0.  0.00000  15800. #Fitted_point
  0.00361  50000000  57.0  0.  0.00000  15800. #Fitted_point
  0.00342  100000000  54.1  0.  0.00000  15800. #Fitted_point
  0.00325  200000000  51.3  0.  0.00000  15800. #Fitted_point
  0.00303  500000000  47.8  0.  0.00000  15800. #Fitted_point
  0.00287 1000000000  45.4  0.  0.00000  15800. #Fitted_point
#Here is the bottom part of the html  graph/calc wrapper-----------
#
#

File: backend/scratchpad/w6_fatig/fde/ti6al4v_Smith_fc.html
#Material + Cycles File

#
# 1. Your Material (Digital-Fitted Curves):

#

# All of the data below was derived, but not copied, from the
# NASA Tech. Note D-1574, 1963
# The derivations and additions have been made by the
# members of the FD&E committee of the SAE. Thus:
#  Copyright (C) 1999  Fatigue Design & Evaluation Committee of the SAE
#  This data file is free software; you can redistribute it and/or
#  modify it under the terms of the GNU General Public License as
#  published by the Free Software Foundation; either version 2 of the
#  license, or (at your option) any later version.
#
#  This data file is distributed in the hope that it will be useful,
#  but WITHOUT ANY WARRANTY; without even the implied warranty of
#  MERCHANTABILITY or FITNESS FOR A PARTICULAR PURPOSE.  See the
#  GNU General PUblic License for more details.
#
#  You should have received a copy of the GNU General PUblic License
#  along with this program; if not, write to the Free Software
#  Foundation, Inc., 59 Temple Place - Suite 330, Boston, MA 02111-1307, USA
#  Try also their web site: http://www.gnu.org/copyleft/gpl.html
# -----------------------------------------------------------------------
#Fn= 112
# TI6AL4V TITANIUM, SOLUTION TREATED AND AGED,
# SMITH ET AL, NASA D-1574, 1963, BHN 371/381
#  .029C .22FE .017N2  6.1AL  4.0V  .007H2
#
#FileType= strain_life
#DataType= fitted
#TIMEcol= 0
#NAME=  TI6AL4V
#Name=  Titanium
#Stress_units= ksi
#Strain_units= strain
#Su=  179.
#Sy=  172.
#E=  17000.
#%RA=  41.01
#BHN= 376.01
#NO. FAT. PTS.=  13
# TI6AL4V  BHN=  376 Fn=  0
#  Monotonic Props.  Cyclic Props.
#ELAS. MOD.= 17000. KSI,  117. GPA  K'  = 264.6 KSI,  1825.MPA
#YIELD,0.2%=  172. KSI, 1186. MPA  N'  = 0.1230
#ULT. STRG.=  179. KSI, 1234. MPA  F. STRG COEF=  259.1 KSI, 1786.MPA
#K  =  0.0 KSI,  0. MPA  F.STRG EXP, b=-0.0846
#N  = 0.0000  FAT DUCT COEF=  0.8413
#RED. IN AREA = 41.0  F.DUCT EXP, c=-0.6877
#T. FRAC. STG.=  0.0 KSI,  0. MPA  Exp Cyc Yld  =  123. Ksi, 850.MPA
#T. FRAC. STR.= 0.000  Fit Cyc Yld  =  133. Ksi, 919.MPA
#No. fatigue data points=  13
#
# NOTE!! The Following Points are FITTED DATA:
#Changed to flat fatigue limit at 2m revs.
#UNITS= KSI
#Stress_Units= KSI
# Total Strain  2Nf  Stress  Mean  Plastic Strain  Initial
#  Amp  Amp  Stress  Amp  Elastic Mod.
  0.85654  1  259.1  0.  0.84130  17000. #Fitted_point
  0.53668  2  244.3  0.  0.52231  17000. #Fitted_point
  0.29143  5  226.1  0.  0.27813  17000. #Fitted_point
  0.18522  10  213.2  0.  0.17267  17000. #Fitted_point
  0.11903  20  201.1  0.  0.10720  17000. #Fitted_point
  0.06803  50  186.1  0.  0.05709  17000. #Fitted_point
  0.04576  100  175.5  0.  0.03544  17000. #Fitted_point
  0.03174  200  165.5  0.  0.02200  17000. #Fitted_point
  0.02073  500  153.2  0.  0.01172  17000. #Fitted_point
  0.01577  1000  144.5  0.  0.00727  17000. #Fitted_point
  0.01253  2000  136.2  0.  0.00452  17000. #Fitted_point
  0.00982  5000  126.1  0.  0.00240  17000. #Fitted_point
  0.00849  10000  118.9  0.  0.00149  17000. #Fitted_point
  0.00752  20000  112.1  0.  0.00093  17000. #Fitted_point
  0.00660  50000  103.8  0.  0.00049  17000. #Fitted_point
  0.00606  100000  97.9  0.  0.00031  17000. #Fitted_point
  0.00562  200000  92.3  0.  0.00019  17000. #Fitted_point
  0.00513  500000  85.4  0.  0.00010  17000. #Fitted_point
  0.00480  1000000  80.5  0.  0.00006  17000. #Fitted_point
  0.00451  2000000  76.0  0.  0.00004  17000. #Fitted_point
  0.00451  10000000  76.0  0.  0.00004  17000. #Fitted_point
#Changed fit to Flat fatigue limit at 2million revs
#

#2. History Magnification or Multiplication factor

#3. Enter Elastic Kt*Nominal (or Finite Element)  Stress History (Rainflow counted cycle sets)  Below:
 MPa ! 

Cycle Set #1 :
  Smax 
  Smin 
  Cycles

  Cycle Set #2 :
  Smax 
  Smin 
  Cycles

  Cycle Set #3 :
  Smax 
  Smin 
  Cycles

  Cycle Set #4 :
  Smax 
  Smin 
  Cycles

  Cycle Set #5 :
  Smax 
  Smin 
  Cycles

  Cycle Set #6 :
  Smax 
  Smin 
  Cycles

# 4.  (Page will be submitted to UoWaterloo Website)

#

File: backend/scratchpad/w6_fatig/fde/ti6al4v_Smith_fitted.html
#SAE Standard Fatigue Data File format

#
# Pick one:
#FDE_plot
#FDE_fit
#
#

#All of the data below was derived, but not copied, from the
#NASA Tech. Note D-1574, 1963
#The derivations and additions have been made by the
#members of the FD&E committee of the SAE. Thus:
#Copyright (C) 1999  Fatigue Design & Evaluation Committee of the SAE
#This data file is free software; you can redistribute it and/or
#modify it under the terms of the GNU General Public License as
#published by the Free Software Foundation; either version 2 of the
#license, or (at your option) any later version.
#
#This data file is distributed in the hope that it will be useful,
#but WITHOUT ANY WARRANTY; without even the implied warranty of
#MERCHANTABILITY or FITNESS FOR A PARTICULAR PURPOSE.  See the
#GNU General PUblic License for more details.
#
#You should have received a copy of the GNU General PUblic License
#along with this program; if not, write to the Free Software
#Foundation, Inc., 59 Temple Place - Suite 330, Boston, MA 02111-1307, USA
#Try also their web site: http://www.gnu.org/copyleft/gpl.html
#-----------------------------------------------------------------------
#Fn= 112
# Fitted Data Curve !
# TI6AL4V TITANIUM, SOLUTION TREATED AND AGED,
# SMITH ET AL, NASA D-1574, 1963, BHN 371/381
#  .029C .22FE .017N2  6.1AL  4.0V  .007H2
#
#FileType= strain_life
#DataType= fitted
#TIMEcol= 0
#NAME=  TI6AL4V
#Stress_units= ksi
#Strain_units= strain
#Su=  179.
#Sy=  172.
#E=  17000.
#%RA=  41.01
#BHN= 376.01
#NO. FAT. PTS.=  13
#Tot Strain  2Nf  Stress  Mean  Plastic Strain  Initial
#_ Amp  Amp  Stress  Amp  Elastic Mod.
#_TI6AL4V  BHN=  376 Fn=  0
#_  Monotonic Props.  Cyclic Props.
#ELAS. MOD.= 17000. KSI,  117. GPA  K'  = 264.6 KSI,  1825.MPA
#YIELD,0.2%=  172. KSI, 1186. MPA  N'  = 0.1230
#ULT. STRG.=  179. KSI, 1234. MPA  F. STRG COEF=  259.1 KSI, 1786.MPA
#K  =  0.0 KSI,  0. MPA  F.STRG EXP, b=-0.0846
#N  = 0.0000  FAT DUCT COEF=  0.8413
#RED. IN AREA = 41.0  F.DUCT EXP, c=-0.6877
#T. FRAC. STG.=  0.0 KSI,  0. MPA  Exp Cyc Yld  =  123. Ksi, 850.MPA
#T. FRAC. STR.= 0.000  Fit Cyc Yld  =  133. Ksi, 919.MPA
#No. fatigue data points=  13
#
# NOTE!! The Following Points are FITTED DATA:
#UNITS= KSI
#Stress_Units= KSI
#_Total Strain  2Nf  Stress  Mean  Plastic Strain  Initial
#_  Amp  Amp  Stress  Amp  Elastic Mod.
  0.85654  1  259.1  0.  0.84130  17000. #Fitted_point
  0.53668  2  244.3  0.  0.52231  17000. #Fitted_point
  0.29143  5  226.1  0.  0.27813  17000. #Fitted_point
  0.18522  10  213.2  0.  0.17267  17000. #Fitted_point
  0.11903  20  201.1  0.  0.10720  17000. #Fitted_point
  0.06803  50  186.1  0.  0.05709  17000. #Fitted_point
  0.04576  100  175.5  0.  0.03544  17000. #Fitted_point
  0.03174  200  165.5  0.  0.02200  17000. #Fitted_point
  0.02073  500  153.2  0.  0.01172  17000. #Fitted_point
  0.01577  1000  144.5  0.  0.00727  17000. #Fitted_point
  0.01253  2000  136.2  0.  0.00452  17000. #Fitted_point
  0.00982  5000  126.1  0.  0.00240  17000. #Fitted_point
  0.00849  10000  118.9  0.  0.00149  17000. #Fitted_point
  0.00752  20000  112.1  0.  0.00093  17000. #Fitted_point
  0.00660  50000  103.8  0.  0.00049  17000. #Fitted_point
  0.00606  100000  97.9  0.  0.00031  17000. #Fitted_point
  0.00562  200000  92.3  0.  0.00019  17000. #Fitted_point
  0.00513  500000  85.4  0.  0.00010  17000. #Fitted_point
  0.00480  1000000  80.5  0.  0.00006  17000. #Fitted_point
  0.00451  2000000  76.0  0.  0.00004  17000. #Fitted_point
  0.00451  10000000  76.0  0.  0.00004  17000. #Fitted_point
#Changed fit to Flat fatigue limit at 2million revs
#
#
