Repository: squall321/MaterialTwinWeb

<!-- MaterialTwin 프로젝트 개요·현황·구조 진입점. -->

# MaterialTwin

쯔윅(Zwick/Roell testXpert) 인장·완화 시험 데이터를 업로드받아 **물성 도출 → 구성방정식 피팅 → LS-DYNA 카드**까지 한 흐름으로 만들고, 그 DB 전체를 **LLM이 MCP로 직접 조회·등록**하는 재료 물성 플랫폼.

## 구성
- **backend/** — FastAPI + SQLAlchemy(SQLite↔Postgres) + Alembic. 단일 SIF로 프런트(`frontend/dist`)를 StaticFiles 서빙.
- **frontend/** — Vite + React + TypeScript, 상대경로·해시 라우팅(`/apps/<slug>/` 서브패스 대응), ECharts.
- **backend/mcp_server.py** — MCP(stdio) 서버. → [docs/MCP.md](docs/MCP.md)
- **docs/** — [intro.html](docs/intro.html)(비전) · [showcase.html](docs/showcase.html)(시연) · [MCP.md](docs/MCP.md)

## 기능 현황 (2026-07 기준)

| 영역 | 상태 |
|---|---|
| 인제스트 → 물성(E·Rp0.2·UTS·연신) | ✅ 골든 픽스처 ±2% 검증 |
| 진응력·넥킹(Considère) | ✅ |
| 구성방정식 피팅(Hollomon/Swift/Voce/Johnson-Cook) | ✅ |
| 점탄성 완화·Prony 급수 | ✅ |
| LS-DYNA 카드(*MAT_024·*MAT_098·*MAT_VISCOELASTIC, 4 단위계) | ✅ |
| 인사이트 대시보드(Ashby·계열 통계·커버리지·지식그래프) | ✅ |
| 업로드 마법사·재료 편집/삭제·시험 이상치 토글 | ✅ |
| **MCP 서버**(조회 13 · 등록 7 도구 + 리소스 2 + 프롬프트 2) | ✅ 프로토콜 왕복 검증 |
| Postgres 호환 | ✅ PG16 실검증 |
| SIF 패키징(HEAX_DATA_DIR 영속 볼륨) | ✅ 리허설 완료 |

**품질**: pytest **112 passed**, 프런트 빌드 클린, 마이그레이션 체인 upgrade↔downgrade 왕복·드리프트 없음.

**보류(외부 의존/후순위)**: 실 testXpert 바이너리(zse/zsx) 파서·초탄성(Ogden) 카드(실데이터 필요), 자동 E구간 선택·인증(설계상 후순위).

## 개발
```bash

# 백엔드(Python 3.12 .venv 필수 — 시스템 python은 3.10)
cd backend && .venv/bin/python -m pytest -q
MATERIALTWIN_DATA_DIR=$PWD/var/data \
  MATERIALTWIN_DATABASE_URL=sqlite:///$PWD/var/data/materialtwin.db \
  .venv/bin/python -m uvicorn app.main:app --port 17777

# 프런트
cd frontend && npm run build   # dist/ 를 백엔드가 서빙
```

## 견고성 이력
자율 하드닝 루프에서 5라운드 적대적 리뷰(파일별·물리·파서·횡단 정합성·동시성)로 실결함 **35건 발견·수정**. 상세는 [context-notes.md](context-notes.md)·[checklist.md](checklist.md).

File: backend/scratchpad/w6_fatig/fde/AA_A356-T6_fitted.txt
#saeinput FDE_fit SAE_Standard_File #<pre>
#
#  Copyright (C) 1999  Fatigue Design & Evaluation Comm. of the SAE
#  This data file is free software - you can redistribute it and/or
#  modify it under the terms of the GNU General Public License as
#  published by the Free Software Foundation; either version 2 of the
#  license, or (at your option) any later version.
#
#  This data file is distributed in the hope that it will be useful,
#  but WITHOUT ANY WARRANTY - without even the implied warranty of
#  MERCHANTABILITY or FITNESS FOR A PARTICULAR PURPOSE.  See the
#  GNU General PUblic License for more details.
#
#  You should have received a copy of the GNU General PUblic License
#  along with this program - if not, write to the Free Software
#  Foundation, Inc., 59 Temple Place - Suite 330, Boston, MA 02111-1307, USA
#  Try also their web site: http://www.gnu.org/copyleft/gpl.html
#
#---------------------------------------------------------------------------
# Source: The data file was derived from information in the paper:
# R.I. Stephens, H.D.Berns, R.A.Chernenkoff, R.L.Indig, S.K.Koh, D.J.Lingenfelser
# M.R.Mitchell, R.A.Testin, C.C.Wigant, "Low Cycle Fatigue of A356-T6 Cast Aluminum
# Alloy - A Round-Robin Test Program, SAE SP-760, paper 881701, 1988.
# AA-A356-T6 Cast Al, approx ISO:(Al Si7)
# (the A implies more ductile than 356-T6)
# SAE FD&E Round Robbin test results, all data of 3 batches
# .01Cu .01Fe .01Mn 7.25Si .36Mg .01Zn .02Ti
# Mod. reported as 10000ksi, changed to 10500(F.A.C.)
#
#FileType= strain_life
#DataType= fitted
#Ford= 519
#TIMEcol= 0
#NAME=  Cast
#NAME=  A356-T6
#UNITS= KSI
#Stress_units= ksi
#Su=       38.00
#Sy=       32.50
#E=       10500.
#%RA=    3.5
#BHN=   0.
#NO. FAT. PTS.=  50
#Tot Strain    2Nf  Stress  Mean   Plastic Strain   Initial
#  Amp               Amp   Stress      Amp        Elastic Mod.
#
# Cast       A356-T6    BHN=    0. Fn=  519
#          Monotonic Props.       Cyclic Props.
#ELAS. MOD.= 10500. KSI,   72. GPA     K'        = 166.4 KSI,  1147.MPA
#YIELD,0.2%=    32. KSI,  224. MPA     N'        = 0.2055
#ULT. STRG.=    38. KSI,  262. MPA     F. STRG COEF=   81.1 KSI,  559.MPA
#K       =      0.0 KSI,      0. MPA   F.STRG EXP, b=-0.1150
#N            = 0.0000                 FAT DUCT COEF=   0.0302
#RED. IN AREA =  3.5                   F.DUCT EXP, c=-0.5595
#T. FRAC. STG.=   0.0 KSI,    0. MPA   Exp Cyc Yld  =   46. Ksi, 320.MPA
#T. FRAC. STR.= 0.000                  Fit Cyc Yld  =   42. Ksi, 292.MPA
#No. fatigue data points=   50
#
#   NOTE!!! The Following Points are <b>FITTED DATA:</b>
#UNITS= KSI
#Stress_Units= KSI
# Total Strain   2Nf  Stress  Mean   Plastic Strain   Initial
#    Amp               Amp   Stress      Amp        Elastic Mod.
   0.03792          1    81.1      0.   0.03019     10500. #Fitted_point
   0.02762          2    74.9      0.   0.02049     10500. #Fitted_point
   0.01869          5    67.4      0.   0.01227     10500. #Fitted_point
   0.01425         10    62.2      0.   0.00833     10500. #Fitted_point
   0.01112         20    57.5      0.   0.00565     10500. #Fitted_point
   0.00831         50    51.7      0.   0.00338     10500. #Fitted_point
   0.00684        100    47.8      0.   0.00230     10500. #Fitted_point
   0.00576        200    44.1      0.   0.00156     10500. #Fitted_point
   0.00471        500    39.7      0.   0.00093     10500. #Fitted_point
   0.00412       1000    36.6      0.   0.00063     10500. #Fitted_point
   0.00365       2000    33.8      0.   0.00043     10500. #Fitted_point
   0.00316       5000    30.5      0.   0.00026     10500. #Fitted_point
   0.00285      10000    28.1      0.   0.00017     10500. #Fitted_point
   0.00259      20000    26.0      0.   0.00012     10500. #Fitted_point
   0.00230      50000    23.4      0.   0.00007     10500. #Fitted_point
   0.00210     100000    21.6      0.   0.00005     10500. #Fitted_point
   0.00193     200000    19.9      0.   0.00003     10500. #Fitted_point
   0.00173     500000    17.9      0.   0.00002     10500. #Fitted_point
   0.00159    1000000    16.6      0.   0.00001     10500. #Fitted_point
   0.00147    2000000    15.3      0.   0.00001     10500. #Fitted_point
   0.00132    5000000    13.8      0.   0.00001     10500. #Fitted_point
   0.00121   10000000    12.7      0.   0.00000     10500. #Fitted_point
   0.00112   20000000    11.7      0.   0.00000     10500. #Fitted_point
   0.00101   50000000    10.6      0.   0.00000     10500. #Fitted_point
   0.00093  100000000     9.8      0.   0.00000     10500. #Fitted_point
#

File: backend/scratchpad/w6_fatig/fde/aa7075_fitted.txt
#  Copyright (C) 2000 Fatigue Design & Evaluation Comm. of SAE
# This data file is free software; you can redistribute it and/or modify
# it under the terms of the GNU General Public License as published by
# the Free Software Foundation; either version 2 of the license, or (at
# your option) any later version.
#  This data file is distributed in the hope that it will be useful, but
# WITHOUT ANY WARRANTY; without even the implied warranty of MERCHANTA-
# BILITY or FITNESS FOR A PARTICULAR PURPOSE. See the GNU General Public
# License for more details.
#  You should have received a copy of the GNU General PUblic License along
# with this program; if not, write to the Free Software Foundation, Inc.,
# 59 Temple Place -Suite 330, Boston, MA 02111-1307, USA. Try also their
# web site: http://www.gnu.org/copyleft/gpl.html
#
# AA7075_T6 ALUMINUM WROUGHT, Data derived from reference:
# ENDO T.,J.MORROW, ASTM J. OF MATERIALS, VOL.4,P.159,1969
# Matls. Source: Reynolds, 3/4in.dia. rod (rolled), T6 heat treat.
# Tests were diametral type spec. for strains higher than +-0.012
# (longitudinal).  The paper shows cyclic hardening curves.
# BHN assumed 150
#
#Ford= 107       ALUM
#FileType= strain_life
#DataType= fitted
#TIMEcol= 0
#NAME= AA7075_T6
#UNITS= KSI
#Stress_units= ksi
#Su=       83.90
#Sy=       68.00
#E=       10298.
#%RA=   33.0
#BHN= 150.
#NO. FAT. PTS.=  8
#Tot Strain    2Nf  Stress  Mean   Plastic Strain   Initial
#  Amp               Amp   Stress      Amp        Elastic Mod.
#
# AA7075_T6             BHN=    0. Fn=  107
#          Monotonic Props.       Cyclic Props.
#ELAS. MOD.= 10298. KSI,   71. GPA     K'        = 136.8 KSI,   943.MPA
#YIELD,0.2%=    68. KSI,  469. MPA     N'        = 0.0966
#ULT. STRG.=    84. KSI,  578. MPA     F. STRG COEF=  127.1 KSI,  876.MPA
#K       =      0.0 KSI,      0. MPA   F.STRG EXP, b=-0.0751
#N            = 0.0000                 FAT DUCT COEF=   0.4664
#RED. IN AREA = 33.0                   F.DUCT EXP, c=-0.7779
#T. FRAC. STG.=   0.0 KSI,    0. MPA   Exp Cyc Yld  =   75. Ksi, 517.MPA
#T. FRAC. STR.= 0.000                  Fit Cyc Yld  =   78. Ksi, 536.MPA
#No. fatigue data points=    8
#
#   NOTE!!! The Following Points are <b>FITTED DATA:</b>
#UNITS= KSI
#Stress_Units= KSI
# Total Strain   2Nf  Stress  Mean   Plastic Strain   Initial
#    Amp               Amp   Stress      Amp        Elastic Mod.
   0.47877          1   127.1      0.   0.46643     10298. #Fitted_point
   0.28375          2   120.6      0.   0.27204     10298. #Fitted_point
   0.14431          5   112.6      0.   0.13338     10298. #Fitted_point
   0.08817         10   106.9      0.   0.07779     10298. #Fitted_point
   0.05522         20   101.4      0.   0.04537     10298. #Fitted_point
   0.03144         50    94.7      0.   0.02224     10298. #Fitted_point
   0.02170        100    89.9      0.   0.01297     10298. #Fitted_point
   0.01585        200    85.3      0.   0.00757     10298. #Fitted_point
   0.01144        500    79.6      0.   0.00371     10298. #Fitted_point
   0.00951       1000    75.6      0.   0.00216     10298. #Fitted_point
   0.00823       2000    71.8      0.   0.00126     10298. #Fitted_point
   0.00712       5000    67.0      0.   0.00062     10298. #Fitted_point
   0.00654      10000    63.6      0.   0.00036     10298. #Fitted_point
   0.00607      20000    60.4      0.   0.00021     10298. #Fitted_point
   0.00557      50000    56.3      0.   0.00010     10298. #Fitted_point
   0.00525     100000    53.5      0.   0.00006     10298. #Fitted_point
   0.00497     200000    50.8      0.   0.00004     10298. #Fitted_point
   0.00462     500000    47.4      0.   0.00002     10298. #Fitted_point
   0.00438    1000000    45.0      0.   0.00001     10298. #Fitted_point
   0.00415    2000000    42.7      0.   0.00001     10298. #Fitted_point
   0.00387    5000000    39.9      0.   0.00000     10298. #Fitted_point
   0.00368   10000000    37.8      0.   0.00000     10298. #Fitted_point
   0.00349   20000000    35.9      0.   0.00000     10298. #Fitted_point
   0.00326   50000000    33.5      0.   0.00000     10298. #Fitted_point
   0.00309  100000000    31.8      0.   0.00000     10298. #Fitted_point

File: backend/scratchpad/w6_fatig/fde/aa_2014-T6_fitted.txt
#
#
# Pick one:
#FDE_plot
#FDE_fit
#
#
The FD&E file goes below. Feel free to cut/paste/edit:

#
#
#saeinput FDE_fit SAE_Standard_File  
# Copyright (C) 2003  Fatigue Design & Evaluation Committee of the SAE.
# This data file is free software; you can redistribute it and/or modify
# it under the terms of the GNU General Public License as published by
# the Free Software Foundation; either version 2 of the license, or (at
# your option) any later version.
#  This data file is distributed in the hope that it will be useful, but
# WITHOUT ANY WARRANTY; without even the implied warranty of MERCHANTA-
# BILITY or FITNESS FOR A PARTICULAR PURPOSE.  See the GNU General Public
# License for more details.
#  You should have received a copy of the GNU General PUblic License along
# with this program; if not, write to the Free Software Foundation, Inc.,
# 59 Temple Place - Suite 330, Boston, MA 02111-1307, USA. Try also their
# web site: http://www.gnu.org/copyleft/gpl.html
#
# Merged file of two data sets:
# AA2014-T6 Aluminum, WROUGHT LONGITUDINAL, SMITH et al,NASA TN D-1574,1963
# BHN 150/160
# AA 2014-T6 Aluminum, LONGITUDINAL, NACHTIGALL, NASA TN D-7532,FEB74
# ASSUMED BHN 135
#FileType= strain_life
#DataType= fitted
#TIMEcol= 0
#NAME=  AA2014-T6
#NAME= merged
#NAME= Aluminum
# Ford= 105,160
#UNITS= KSI
#Stress_units= ksi
#Su=  76.00  #ksi average
#Sy=  68.90  #ksi average
#E=  10390.  #ksi average
#%RA=  0
#BHN= 145.  #average
#  Monotonic Props.  Cyclic Props.
#ELAS. MOD.= 10390. KSI,  72. GPA  K'  = 154.9 KSI,  1068.MPA
#YIELD,0.2%=  69. KSI,  475. MPA  N'  = 0.1446
#ULT. STRG.=  76. KSI,  524. MPA  F. STRG COEF=  136.0 KSI,  937.MPA
#K  =  0.0 KSI,  0. MPA  F.STRG EXP, b=-0.1039
#N  = 0.0000  FAT DUCT COEF=  0.4064
#RED. IN AREA =  0.0  F.DUCT EXP, c=-0.7181
#T. FRAC. STG.=  0.0 KSI,  0. MPA  Exp Cyc Yld  =  63. Ksi, 435.MPA
#T. FRAC. STR.= 0.000  Fit Cyc Yld  =  66. Ksi, 457.MPA
#No. fatigue data points=  21 #in original raw file
#  NOTE!!! The Following Points are FITTED DATA:
# Total Strain  2Nf  Stress  Mean  Plastic Strain  Initial
#  Amp  Amp  Stress  Amp  Elastic Mod.
  0.41949  1  136.0  0.  0.40640  10390. #Fitted_point
  0.25922  2  126.5  0.  0.24704  10390. #Fitted_point
  0.13901  5  115.0  0.  0.12794  10390. #Fitted_point
  0.08807  10  107.0  0.  0.07777  10390. #Fitted_point
  0.05686  20  99.6  0.  0.04728  10390. #Fitted_point
  0.03320  50  90.6  0.  0.02448  10390. #Fitted_point
  0.02299  100  84.3  0.  0.01488  10390. #Fitted_point
  0.01659  200  78.4  0.  0.00905  10390. #Fitted_point
  0.01155  500  71.3  0.  0.00469  10390. #Fitted_point
  0.00923  1000  66.3  0.  0.00285  10390. #Fitted_point
  0.00767  2000  61.7  0.  0.00173  10390. #Fitted_point
  0.00630  5000  56.1  0.  0.00090  10390. #Fitted_point
  0.00557  10000  52.2  0.  0.00054  10390. #Fitted_point
  0.00501  20000  48.6  0.  0.00033  10390. #Fitted_point
  0.00442  50000  44.2  0.  0.00017  10390. #Fitted_point
  0.00406  100000  41.1  0.  0.00010  10390. #Fitted_point
  0.00375  200000  38.3  0.  0.00006  10390. #Fitted_point
  0.00338  500000  34.8  0.  0.00003  10390. #Fitted_point
  0.00314  1000000  32.4  0.  0.00002  10390. #Fitted_point
  0.00291  2000000  30.1  0.  0.00001  10390. #Fitted_point
  0.00264  5000000  27.4  0.  0.00001  10390. #Fitted_point
  0.00246  10000000  25.5  0.  0.00000  10390. #Fitted_point
  0.00228  20000000  23.7  0.  0.00000  10390. #Fitted_point
  0.00208  50000000  21.6  0.  0.00000  10390. #Fitted_point
  0.00193  100000000  20.1  0.  0.00000  10390. #Fitted_point
#Here is the bottom part of the html  graph/calc wrapper-----------
#
#

File: backend/scratchpad/w6_fatig/fde/aa_2024-T4_fitted.txt
#  Copyright (C) 2000 Fatigue Design & Evaluation Comm. of SAE
# This data file is free software; you can redistribute it and/or modify
# it under the terms of the GNU General Public License as published by
# the Free Software Foundation; either version 2 of the license, or (at
# your option) any later version.
#  This data file is distributed in the hope that it will be useful, but
# WITHOUT ANY WARRANTY; without even the implied warranty of MERCHANTA-
# BILITY or FITNESS FOR A PARTICULAR PURPOSE.  See the GNU General Public
# License for more details.
#  You should have received a copy of the GNU General PUblic License along
# with this program; if not, write to the Free Software Foundation, Inc.,
# 59 Temple Place -Suite 330, Boston, MA 02111-1307, USA. Try also their
# web site: http://www.gnu.org/copyleft/gpl.html
#
#Ford= 108       ALUM
# AA 2024-T4 ALUM., wrought, Specimens from 3/4inch rod stock.
# ENDO T. J. MORROW, J. OF MATERIALS, VOL.4, P.159,1969
# BHN ASSUMED 120,  Strain Controlled Diametral testing
# Converted to longitudinal. correction Jan.31, CCC
# NOTE:  Original data points were averages of several points
#
#FileType= strain_life
#DataType= fitted
#TIMEcol= 0
#NAME=  AA2024-T4
#UNITS= KSI
#Stress_units= ksi
#Su=       69.00
#Sy=       44.00
#E=       10196.
#%RA=   35.0
#BHN= 120.
#NO. FAT. PTS.=  8
#
# AA2024-T4  BHN=    0. Fn=  108
#          Monotonic Props.            Cyclic Props.
#ELAS. MOD.= 10196. KSI,   70. GPA     K'        = 113.2 KSI,   780.MPA
#YIELD,0.2%=    44. KSI,  303. MPA     N'        = 0.0907
#ULT. STRG.=    69. KSI,  476. MPA     F. STRG COEF=  110.0 KSI, 758.MPA
#K       =      0.0 KSI,      0. MPA   F.STRG EXP, b=-0.0760
#N            = 0.0000                 FAT DUCT COEF=   0.7306
#RED. IN AREA = 35.0                   F.DUCT EXP, c=-0.8375
#T. FRAC. STG.=   0.0 KSI,    0. MPA   Exp Cyc Yld  =   64. Ksi, 444.MPA
#T. FRAC. STR.= 0.000                  Fit Cyc Yld  =   67. Ksi, 461.MPA
#No. fatigue data points=    8
#   NOTE!!! The Following Points are <b>FITTED DATA:</b>
# Total Strain   2Nf  Stress  Mean   Plastic Strain   Initial
#    Amp               Amp   Stress      Amp        Elastic Mod.
   0.74135          1   110.0      0.   0.73056     10196. #Fitted_point
   0.41906          2   104.4      0.   0.40882     10196. #Fitted_point
   0.19933          5    97.3      0.   0.18978     10196. #Fitted_point
   0.11526         10    92.3      0.   0.10620     10196. #Fitted_point
   0.06802         20    87.6      0.   0.05943     10196. #Fitted_point
   0.03560         50    81.7      0.   0.02759     10196. #Fitted_point
   0.02304        100    77.5      0.   0.01544     10196. #Fitted_point
   0.01585        200    73.6      0.   0.00864     10196. #Fitted_point
   0.01074        500    68.6      0.   0.00401     10196. #Fitted_point
   0.00863       1000    65.1      0.   0.00224     10196. #Fitted_point
   0.00731       2000    61.7      0.   0.00126     10196. #Fitted_point
   0.00623       5000    57.6      0.   0.00058     10196. #Fitted_point
   0.00569      10000    54.6      0.   0.00033     10196. #Fitted_point
   0.00527      20000    51.8      0.   0.00018     10196. #Fitted_point
   0.00483      50000    48.4      0.   0.00008     10196. #Fitted_point
   0.00455     100000    45.9      0.   0.00005     10196. #Fitted_point
   0.00429     200000    43.5      0.   0.00003     10196. #Fitted_point
   0.00399     500000    40.6      0.   0.00001     10196. #Fitted_point
   0.00378    1000000    38.5      0.   0.00001     10196. #Fitted_point
   0.00359    2000000    36.5      0.   0.00000     10196. #Fitted_point
   0.00334    5000000    34.1      0.   0.00000     10196. #Fitted_point
   0.00317   10000000    32.3      0.   0.00000     10196. #Fitted_point
   0.00301   20000000    30.7      0.   0.00000     10196. #Fitted_point
   0.00281   50000000    28.6      0.   0.00000     10196. #Fitted_point
   0.00266  100000000    27.1      0.   0.00000     10196. #Fitted_point

File: backend/scratchpad/w6_fatig/fde/aa_7075-T6_fitted.txt
#  Copyright (C) 2000 Fatigue Design & Evaluation Comm. of SAE
# This data file is free software; you can redistribute it and/or modify
# it under the terms of the GNU General Public License as published by
# the Free Software Foundation; either version 2 of the license, or (at
# your option) any later version.
#  This data file is distributed in the hope that it will be useful, but
# WITHOUT ANY WARRANTY; without even the implied warranty of MERCHANTA-
# BILITY or FITNESS FOR A PARTICULAR PURPOSE.  See the GNU General Public
# License for more details.
#  You should have received a copy of the GNU General PUblic License along
# with this program; if not, write to the Free Software Foundation, Inc.,
# 59 Temple Place -Suite 330, Boston, MA 02111-1307, USA. Try also their
# web site: http://www.gnu.org/copyleft/gpl.html
#
# AA7075_T6 ALUMINUM WROUGHT, Data derived from reference:
# ENDO T.,J.MORROW, ASTM J. OF MATERIALS, VOL.4,P.159,1969
# Matls. Source: Reynolds, 3/4in.dia. rod (rolled), T6 heat treat.
# Tests were diametral type spec. for strains higher than +-0.012
# (longitudinal).  The paper shows cyclic hardening curves.
# BHN assumed 150
#Ford= 107       ALUM
#FileType= strain_life
#DataType= fitted
#TIMEcol= 0
#NAME= AA7075_T6
#UNITS= KSI
#Stress_units= ksi
#Su=       83.90
#Sy=       68.00
#E=       10298.
#%RA=   33.0
#BHN= 150.
#NO. FAT. PTS.=  8
#Tot Strain    2Nf  Stress  Mean   Plastic Strain   Initial
#  Amp               Amp   Stress      Amp        Elastic Mod.
#
# AA7075_T6             BHN=    0. Fn=  107
#          Monotonic Props.       Cyclic Props.
#ELAS. MOD.= 10298. KSI,   71. GPA     K'        = 136.8 KSI,   943.MPA
#YIELD,0.2%=    68. KSI,  469. MPA     N'        = 0.0966
#ULT. STRG.=    84. KSI,  578. MPA     F. STRG COEF=  127.1 KSI,  876.MPA
#K       =      0.0 KSI,      0. MPA   F.STRG EXP, b=-0.0751
#N            = 0.0000                 FAT DUCT COEF=   0.4664
#RED. IN AREA = 33.0                   F.DUCT EXP, c=-0.7779
#T. FRAC. STG.=   0.0 KSI,    0. MPA   Exp Cyc Yld  =   75. Ksi, 517.MPA
#T. FRAC. STR.= 0.000                  Fit Cyc Yld  =   78. Ksi, 536.MPA
#No. fatigue data points=    8
#
#   NOTE!!! The Following Points are <b>FITTED DATA:</b>
# Total Strain   2Nf  Stress  Mean   Plastic Strain   Initial
#    Amp               Amp   Stress      Amp        Elastic Mod.
   0.47877          1   127.1      0.   0.46643     10298. #Fitted_point
   0.28375          2   120.6      0.   0.27204     10298. #Fitted_point
   0.14431          5   112.6      0.   0.13338     10298. #Fitted_point
   0.08817         10   106.9      0.   0.07779     10298. #Fitted_point
   0.05522         20   101.4      0.   0.04537     10298. #Fitted_point
   0.03144         50    94.7      0.   0.02224     10298. #Fitted_point
   0.02170        100    89.9      0.   0.01297     10298. #Fitted_point
   0.01585        200    85.3      0.   0.00757     10298. #Fitted_point
   0.01144        500    79.6      0.   0.00371     10298. #Fitted_point
   0.00951       1000    75.6      0.   0.00216     10298. #Fitted_point
   0.00823       2000    71.8      0.   0.00126     10298. #Fitted_point
   0.00712       5000    67.0      0.   0.00062     10298. #Fitted_point
   0.00654      10000    63.6      0.   0.00036     10298. #Fitted_point
   0.00607      20000    60.4      0.   0.00021     10298. #Fitted_point
   0.00557      50000    56.3      0.   0.00010     10298. #Fitted_point
   0.00525     100000    53.5      0.   0.00006     10298. #Fitted_point
   0.00497     200000    50.8      0.   0.00004     10298. #Fitted_point
   0.00462     500000    47.4      0.   0.00002     10298. #Fitted_point
   0.00438    1000000    45.0      0.   0.00001     10298. #Fitted_point
   0.00415    2000000    42.7      0.   0.00001     10298. #Fitted_point
   0.00387    5000000    39.9      0.   0.00000     10298. #Fitted_point
   0.00368   10000000    37.8      0.   0.00000     10298. #Fitted_point
   0.00349   20000000    35.9      0.   0.00000     10298. #Fitted_point
   0.00326   50000000    33.5      0.   0.00000     10298. #Fitted_point
   0.00309  100000000    31.8      0.   0.00000     10298. #Fitted_point

File: backend/scratchpad/w6_fatig/fde/elZeghayarDP590_fitted.dadn.txt
#Name= DP590_fitted
#Source data: Maria El Zeghayar, PhD 2010
#Effective Stress Intensity. See thesis for details.
#Note: fitted points selected from graph visually

#deltaKunits=  mpa_mm
#dadnUnits= mm

#   MPa*sqrt(mm)  mm/Cycle
100 1.0e-08
186. 4.34e-07
410. 1.59e-05
670. 0.000103
1254. 0.00105

File: backend/scratchpad/w6_fatig/fde/kasra350W_G40.21_fitted_R=0.1_0.85.txt
#NAME= G40.21-350Wdadn
#Now:
#deltaKunits=  mpa_mm
#dadnUnits= mm

#kasra350W+haddadG40.21+R=0.1.txt
#Conversions:
# 1 ksi*sqrt(inch) = 1.0989*MPa*sqrt(m)
# 1 MPa*sqrt(m)  =   31.6228*N/(mm**(3/2) )
# 1 MPa*sqrt(mm) =         1 N/(mm**(3/2) )
#All inputs converted to    MPa*sqrt(mm)   and  mm/cycle
#Note that this is same as  N/(mm**(3/2))  and  mm/cycle

#   MPa*sqrt(mm)  mm/Cycle
90.    1.02783e-08
120.   1.0e-07
192.   2.12627e-06
250.   7.65503e-06
350.     2.52247e-05
458.894  4.77921e-05
629.967  0.000117731
898.817  0.000229643
#1187.44  0.000475054
1150.    0.000365353
1500.    0.00067213
2100.    0.001274
3653.68  0.00342305
4301.89  0.00444517

File: backend/scratchpad/w6_fatig/fde/merged_a36_w_POL_fitted.html.txt
#SAE Standard Fatigue Data File format

#
# Pick one:
#FDE_plot
#FDE_fit
#
#

#
#Copyright (C) 2014  F.D.E. Committee
#This data file is free software - you can redistribute it and/or
#modify it under the terms of the GNU General Public License as
#published by the Free Software Foundation; either version 2 of the
#license, or (at your option) any later version.
#This data file is distributed in the hope that it will be useful,
#but WITHOUT ANY WARRANTY - without even the implied warranty of
#MERCHANTABILITY or FITNESS FOR A PARTICULAR PURPOSE.  See the
#GNU General PUblic License for more details.
#You should have received a copy of the GNU General PUblic License
#along with this program - if not, write to the Free Software
#Foundation, Inc., 59 Temple Place - Suite 330, Boston, MA 02111-1307, USA
#Try also their web site: http://www.gnu.org/copyleft/gpl.html
#
# NOTE:  Fitted Data !!  with Adjustment for expected Periodic OverLoads
# Original test data:
# A36 Steel Merged Data Sets from Refs. 1 and 2:
# Ref.1: P.Dindinger report to Fat.Des.+Eval. Comm. Apr.2012
# Ref.2: G.A.Miller and H.S.Reemsnyder, "Strain-Cycle Fatigue of Sheet and
# Plate Steels I:  Test Method Development and Data Presentation,"
# SAE Paper 830175, Detroit MI, Feb28-Mar.4, 1983
#
# NOTE that original test data ends at  2Nf = 1.3million. 
#
#FileType= strain_life
#DataType= fitted
#TIMEcol= 0
#NAME=  ASTM-A36
#NAME=  Structural
#NAME=  Steel
#Stress_units= ksi
#Strain_units= strain
#Sy=  38.4 0.2pc offset, 265  mpa
#Su=  69.  ksi from Miller/Reemsnyder = 475 mpa
#eu=  0  #strain at Su not reported
#E= 29528. ksi  = 203600 mpa
#FractureStrain=  0 not reported
#FractureStress=  0. not reported
#monotonic_K= 0  not reported
#monotonic_n= 0  not reported
#BHN= 138.
#%RA= 0. %  not reported
#
#NOTE!! The Following Points are FITTED DATA:
#NOTE!! Fitted Stress computed using Experm. K' and n'
#Total Strain  2Nf  Stress  Mean  Plastic Strain  Initial
##  Amp  Amp  Stress  Amp  Elastic Mod.
  0.88485  1  115.3  0.  0.88095  29528. #Fitted_point
  0.00914  5000  52.1  0.  0.00737  29528. #Fitted_point
  0.00665  10000  48.8  0.  0.00499  29528. #Fitted_point
  0.00493  20000  45.7  0.  0.00338  29528. #Fitted_point
  0.00344  50000  42.0  0.  0.00202  29528. #Fitted_point
  0.00270  100000  39.3  0.  0.00136  29528. #Fitted_point
#Following are Estimated  Periodic Overload Curve Points:
  0.00217  150000  36.8  0.  0.00092  29528. #Fitted_pointPOL
  0.00169  240000  33.8  0.  0.00055  29528. #Fitted_pointPOL
  0.00144  400000  31.6  0.  0.00037  29528. #Fitted_pointPOL
  0.00125  600000  29.6  0.  0.00025  29528. #Fitted_pointPOL
  0.00106  800000  27.1  0.  0.00014  29528. #Fitted_pointPOL
  0.0008  1400000  23.6  0.  0.0  29528. #Fitted_pointPOL
  0.0004  6000000  11.8  0.  0.0  29528. #Fitted_pointPOL
  0.0004  30000000  11.8  0.  0.0  29528. #Fitted_pointPOL
#
#

File: backend/scratchpad/w6_fatig/fde/pm488sae_fitted.txt
#saeinput FDE_fit SAE_Standard_File #
#  Copyright (C) 2003  Fatigue Design & Evaluation Committee of the SAE
#  This data file is free software; you can redistribute it and/or
#  modify it under the terms of the GNU General Public License as
#  published by the Free Software Foundation; either version 2 of the
#  license, or (at your option) any later version.
#  This data file is distributed in the hope that it will be useful,
#  but WITHOUT ANY WARRANTY; without even the implied warranty of
#  MERCHANTABILITY or FITNESS FOR A PARTICULAR PURPOSE.  See the
#  GNU General PUblic License for more details.
#  You should have received a copy of the GNU General PUblic License
#  along with this program; if not, write to the Free Software
#  Foundation, Inc., 59 Temple Place - Suite 330, Boston, MA 02111-1307, USA
#  Try also their web site: http://www.gnu.org/copyleft/gpl.html
#
#Ford= 488       # QMP - Powder Metal Steel - QQ (0.45Carbon%)
#FileType= strain_life
#DataType= fitted
#TIMEcol= 0
#NAME=  Q1001PM
#NAME=  M1001
# Tested  1990
# Ref. See SAE Report 910155 for original data
#
#UNITS= KSI
#Stress_units= ksi
#Su=      111.30
#Sy=       81.10
#E=       29500.
#%RA=   33.4
#BHN= 234.
#Original file:NO. FAT. PTS.=  7
#Used this data to create Fitted curves:
#ELAS. MOD.= 29500. KSI,  203. GPA     K'        = 250.3 KSI,  1726.MPA
#YIELD,0.2%=    81. KSI,  559. MPA     N'        = 0.1753
#ULT. STRG.=   111. KSI,  767. MPA     F. STRG COEF=  220.2 KSI, 1518.MPA
#K       =      0.0 KSI,      0. MPA   F.STRG EXP, b=-0.1122
#N            = 0.0000                 FAT DUCT COEF=   0.4807
#RED. IN AREA = 33.4                   F.DUCT EXP, c=-0.6396
#T. FRAC. STG.=   0.0 KSI,    0. MPA   Exp Cyc Yld  =   84. Ksi, 580.MPA
#T. FRAC. STR.= 0.000                  Fit Cyc Yld  =   80. Ksi, 551.MPA
#
#   NOTE!!! The Following Points are <b>FITTED DATA:</b>
# Total Strain   2Nf  Stress  Mean   Plastic Strain   Initial
#    Amp               Amp   Stress      Amp        Elastic Mod.
   0.48820          1   220.2      0.   0.48074     29500. #Fitted_point
   0.31548          2   203.7      0.   0.30858     29500. #Fitted_point
   0.17795          5   183.8      0.   0.17172     29500. #Fitted_point
   0.11599         10   170.1      0.   0.11023     29500. #Fitted_point
   0.07609         20   157.3      0.   0.07075     29500. #Fitted_point
   0.04419         50   142.0      0.   0.03937     29500. #Fitted_point
   0.02973        100   131.3      0.   0.02527     29500. #Fitted_point
   0.02034        200   121.5      0.   0.01622     29500. #Fitted_point
   0.01275        500   109.7      0.   0.00903     29500. #Fitted_point
   0.00923       1000   101.5      0.   0.00579     29500. #Fitted_point
   0.00690       2000    93.9      0.   0.00372     29500. #Fitted_point
   0.00494       5000    84.7      0.   0.00207     29500. #Fitted_point
   0.00399      10000    78.4      0.   0.00133     29500. #Fitted_point
   0.00331      20000    72.5      0.   0.00085     29500. #Fitted_point
   0.00269      50000    65.4      0.   0.00047     29500. #Fitted_point
   0.00236     100000    60.5      0.   0.00030     29500. #Fitted_point
   0.00209     200000    56.0      0.   0.00020     29500. #Fitted_point
   0.00182     500000    50.5      0.   0.00011     29500. #Fitted_point
   0.00165    1000000    46.8      0.   0.00007     29500. #Fitted_point
   0.00151    2000000    43.3      0.   0.00004     29500. #Fitted_point
   0.00135    5000000    39.0      0.   0.00002     29500. #Fitted_point
   0.00135 1000000000    39.0      0.   0.00000     29500. #Fitted_point  edited
#
#Following points were removed from fitted file.  They were an extrapolation
#of the least squ. lines and did not fit the observed runout information of
# the PM merged file.  FAC Oct.2003
#   0.00124   10000000    36.1      0.   0.00002     29500. #Fitted_point
#   0.00114   20000000    33.4      0.   0.00001     29500. #Fitted_point
#   0.00103   50000000    30.1      0.   0.00001     29500. #Fitted_point
#   0.00095  100000000    27.9      0.   0.00000     29500. #Fitted_point
#   0.00088  200000000    25.8      0.   0.00000     29500. #Fitted_point
#   0.00079  500000000    23.3      0.   0.00000     29500. #Fitted_point
#   0.00073 1000000000    21.5      0.   0.00000     29500. #Fitted_point

File: backend/scratchpad/w6_fatig/fde/sae1015_fitted.txt
#  Copyright (C) 2000 Fatigue Design & Evaluation Comm. of SAE
# This data file is free software; you can redistribute it and/or modify
# it under the terms of the GNU General Public License as published by
# the Free Software Foundation; either version 2 of the license, or (at
# your option) any later version.
#
#  This data file is distributed in the hope that it will be useful, but
# WITHOUT ANY WARRANTY; without even the implied warranty of MERCHANTA-
# BILITY or FITNESS FOR A PARTICULAR PURPOSE.  See the GNU General Public
# License for more details.
#
#  You should have received a copy of the GNU General PUblic License along
# with this program; if not, write to the Free Software Foundation, Inc.,
# 59 Temple Place -Suite 330, Boston, MA 02111-1307, USA. Try also their
# web site: http://www.gnu.org/copyleft/gpl.html
#
#Ford= 159       SHR
# AISI 1015 LOW CARBON Steel,  NORMALIZED, BAR
# Axial and Diametral Specimens longitudinal to bar,
# Tested by S.Keshevan, PHD, WATERLOO, 1967
# BHN 80
#
#FileType= strain_life
#DataType= fitted
#TIMEcol= 0
#NAME=  SAE1015
#UNITS= KSI
#Stress_units= ksi
#Su=       60.20
#Sy=       33.00
#E=       29979.
#%RA=   68.0
#BHN=  80.
#NO. FAT. PTS.=  31
#Tot Strain    2Nf  Stress  Mean   Plastic Strain   Initial
#  Amp               Amp   Stress      Amp        Elastic Mod.
#
# SAE1015               BHN=    0. Fn=  159
#          Monotonic Props.       Cyclic Props.
#ELAS. MOD.= 29979. KSI,  207. GPA     K'        = 137.1 KSI,   945.MPA
#YIELD,0.2%=    33. KSI,  228. MPA     N'        = 0.2125
#ULT. STRG.=    60. KSI,  415. MPA     F. STRG COEF=  128.2 KSI,  884.MPA
#K       =      0.0 KSI,      0. MPA   F.STRG EXP, b=-0.1235
#N            = 0.0000                 FAT DUCT COEF=   0.7290
#RED. IN AREA = 68.0                   F.DUCT EXP, c=-0.5814
#T. FRAC. STG.=   0.0 KSI,    0. MPA   Exp Cyc Yld  =   37. Ksi, 252.MPA
#T. FRAC. STR.= 0.000                  Fit Cyc Yld  =   36. Ksi, 248.MPA
#No. fatigue data points=   31
#
#   NOTE!!! The Following Points are <b>FITTED DATA:</b>
#UNITS= KSI
#Stress_Units= KSI
# Total Strain   2Nf  Stress  Mean   Plastic Strain   Initial
#    Amp               Amp   Stress      Amp        Elastic Mod.
   0.73331          1   128.2      0.   0.72904     29979. #Fitted_point
   0.49116          2   117.7      0.   0.48723     29979. #Fitted_point
   0.28952          5   105.1      0.   0.28601     29979. #Fitted_point
   0.19437         10    96.5      0.   0.19115     29979. #Fitted_point
   0.13070         20    88.6      0.   0.12775     29979. #Fitted_point
   0.07763         50    79.1      0.   0.07499     29979. #Fitted_point
   0.05254        100    72.6      0.   0.05012     29979. #Fitted_point
   0.03572        200    66.6      0.   0.03350     29979. #Fitted_point
   0.02165        500    59.5      0.   0.01966     29979. #Fitted_point
   0.01496       1000    54.6      0.   0.01314     29979. #Fitted_point
   0.01045       2000    50.1      0.   0.00878     29979. #Fitted_point
   0.00665       5000    44.8      0.   0.00516     29979. #Fitted_point
   0.00482      10000    41.1      0.   0.00345     29979. #Fitted_point
   0.00356      20000    37.7      0.   0.00230     29979. #Fitted_point
   0.00248      50000    33.7      0.   0.00135     29979. #Fitted_point
   0.00194     100000    30.9      0.   0.00090     29979. #Fitted_point
   0.00155     200000    28.4      0.   0.00060     29979. #Fitted_point
   0.00120     500000    25.4      0.   0.00035     29979. #Fitted_point
   0.00101    1000000    23.3      0.   0.00024     29979. #Fitted_point
   0.00087    2000000    21.4      0.   0.00016     29979. #Fitted_point
   0.00073    5000000    19.1      0.   0.00009     29979. #Fitted_point
   0.00065   10000000    17.5      0.   0.00006     29979. #Fitted_point
   0.00058   20000000    16.1      0.   0.00004     29979. #Fitted_point
   0.00050   50000000    14.4      0.   0.00002     29979. #Fitted_point
   0.00046  100000000    13.2      0.   0.00002     29979. #Fitted_point

File: backend/scratchpad/w6_fatig/fde/sae1045Bhn187_fitted.txt
#  Copyright (C) 2000  Fatigue Design & Evaluation Comm. of the SAE.
#  This data file is free software - you can redistribute it and/or
#  modify it under the terms of the GNU General Public License as
#  published by the Free Software Foundation; either version 2 of the
#  license, or (at your option) any later version.
#
#  This data file is distributed in the hope that it will be useful,
#  but WITHOUT ANY WARRANTY - without even the implied warranty of
#  MERCHANTABILITY or FITNESS FOR A PARTICULAR PURPOSE.  See the
#  GNU General PUblic License for more details.
#
#  You should have received a copy of the GNU General PUblic License
#  along with this program - if not, write to the Free Software
#  Foundation, Inc., 59 Temple Place - Suite 330, Boston, MA 02111-1307,
#  USA. Try also their web site: http://www.gnu.org/copyleft/gpl.html
#
#Ford= 637       SHR
#  SAE1045 Normalized
#  SAE FD&E Phase 2 testing, Rexnord
#  30%Ferrite, 70%Pearlite, Randomly orientated Pearlite Ferrite
#  ASTM Grain size 6-7 for both. .464C .787Mn .234 Si .028P .035S
#  .014Ni .057Cr       BHN=187
#FileType= strain_life
#DataType= fitted
#TIMEcol= 0
#NAME=  s1045Rc10
#NAME=  SAE1045
#UNITS= KSI
#Stress_units= ksi
#Su=       94.80
#Sy=       53.40
#E=       30000.
#%RA=   50.0
#BHN= 187.
#NO. FAT. PTS.=  20
#Tot Strain    2Nf  Stress  Mean   Plastic Strain   Initial
#  Amp               Amp   Stress      Amp        Elastic Mod.
#
# s1045Rc10  SAE1045    BHN=    0. Fn=  637
#          Monotonic Props.       Cyclic Props.
#ELAS. MOD.= 30000. KSI,  207. GPA     K'        = 265.9 KSI,  1834.MPA
#YIELD,0.2%=    53. KSI,  368. MPA     N'        = 0.2660
#ULT. STRG.=    95. KSI,  654. MPA     F. STRG COEF=  181.6 KSI, 1252.MPA
#K       =      0.0 KSI,      0. MPA   F.STRG EXP, b=-0.1189
#N            = 0.0000                 FAT DUCT COEF=   0.2382
#RED. IN AREA = 50.0                   F.DUCT EXP, c=-0.4471
#T. FRAC. STG.=   0.0 KSI,    0. MPA   Exp Cyc Yld  =   51. Ksi, 351.MPA
#T. FRAC. STR.= 0.000                  Fit Cyc Yld  =   49. Ksi, 341.MPA
#No. fatigue data points=   20
#
#   NOTE!!! The Following Points are <b>FITTED DATA:</b>
#UNITS= KSI
#Stress_Units= KSI
# Total Strain   2Nf  Stress  Mean   Plastic Strain   Initial
#    Amp               Amp   Stress      Amp        Elastic Mod.
   0.24423          1   181.6      0.   0.23818     30000. #Fitted_point
   0.18028          2   167.2      0.   0.17470     30000. #Fitted_point
   0.12098          5   149.9      0.   0.11598     30000. #Fitted_point
   0.08967         10   138.1      0.   0.08507     30000. #Fitted_point
   0.06664         20   127.2      0.   0.06240     30000. #Fitted_point
   0.04523         50   114.0      0.   0.04143     30000. #Fitted_point
   0.03389        100   105.0      0.   0.03039     30000. #Fitted_point
   0.02551        200    96.7      0.   0.02229     30000. #Fitted_point
   0.01769        500    86.7      0.   0.01480     30000. #Fitted_point
   0.01352       1000    79.9      0.   0.01085     30000. #Fitted_point
   0.01041       2000    73.5      0.   0.00796     30000. #Fitted_point
   0.00748       5000    65.9      0.   0.00528     30000. #Fitted_point
   0.00590      10000    60.7      0.   0.00388     30000. #Fitted_point
   0.00471      20000    55.9      0.   0.00284     30000. #Fitted_point
   0.00356      50000    50.2      0.   0.00189     30000. #Fitted_point
   0.00292     100000    46.2      0.   0.00138     30000. #Fitted_point
   0.00243     200000    42.5      0.   0.00102     30000. #Fitted_point
   0.00195     500000    38.1      0.   0.00067     30000. #Fitted_point
   0.00167    1000000    35.1      0.   0.00049     30000. #Fitted_point
   0.00144    2000000    32.3      0.   0.00036     30000. #Fitted_point
   0.00121    5000000    29.0      0.   0.00024     30000. #Fitted_point
   0.00107   10000000    26.7      0.   0.00018     30000. #Fitted_point
   0.00095   20000000    24.6      0.   0.00013     30000. #Fitted_point
   0.00082   50000000    22.1      0.   0.00009     30000. #Fitted_point
   0.00074  100000000    20.3      0.   0.00006     30000. #Fitted_point

File: backend/scratchpad/w6_fatig/fde/sae1045Bhn203_OL_fitted.txt

#  Copyright (C) 2001 Fatigue Design & Eval. Comm. of the SAE
# This data file is free software; you can redistribute it and/or modify
# it under the terms of the GNU General Public License as published by
# the Free Software Foundation; either version 2 of the license, or (at 
# your option) any later version. 
#  This data file is distributed in the hope that it will be useful, but 
# WITHOUT ANY WARRANTY; without even the implied warranty of MERCHANTA- 
# BILITY or FITNESS FOR A PARTICULAR PURPOSE.  See the GNU General Public 
# License for more details. 
#  You should have received a copy of the GNU General PUblic License along 
# with this program; if not, write to the Free Software Foundation, Inc., 
# 59 Temple Place -Suite 330, Boston, MA 02111-1307, USA. Try also their 
# web site: http://www.gnu.org/copyleft/gpl.html 
#
# FD&E of SAE Phase 2, steel, J.J.F.Bonnen PhD Thesis, U.of Waterloo
# 0.47%C 0.80Mn .016P .016S .22si .08Cu .04Ni .05Cr <.005V 
# <.005Al <.005Ti .036Cb <0.005Ta <0.005Pb <0.0005B 
# Rb=91.5 ,  Upper/Lower Yield points on monotonic
#
#FileType= strain_life_overload
#DataType= fitted
#NAME= SAE1045
#NAME= Periodic_Overload_Tests
#CACrossref= 525   #Original CA data Ford= 525
#UNITS= KSI
#Su= 101.9
#Sy= 61.6
#E=  29500.
#%RA= 48.
#BHN= 203
#monotonic_K= 245.4
#monotonic_n= 0.2375
#FLAT= 61.6
#FractureStress= 0.0
#FractureStrain= 0.0
#Stress_units= ksi
#          Monotonic Props.
#ELAS. MOD.= 29500. KSI,  203. GPA   
#YIELD,0.2%=    62. KSI,  425. MPA   
#ULT. STRG.=   102. KSI,    0. MPA   
#K       =    245.4 KSI,   1692. MPA 
#N            = 0.2375               
#RED. IN AREA % = 48.2                 
#No. fatigue data points=   36
#
# Data fitted by JJBonnen, Oct. 2001
# Total Strain   2Nf  Stress  Mean   Plastic Strain   Initial
#    Amp               Amp   Stress      Amp        Elastic Mod.
0.41249          1    187.0    0    0.40749    29500    #Fitted_point JJB Oct.2001
0.29120          2    171.8    0    0.28648    29500    #Fitted_point
0.18384          5    154.1    0    0.17952    29500    #Fitted_point
0.12988         10    140.9    0    0.12584    29500    #Fitted_point
0.09185         20    129.8    0    0.08805    29500    #Fitted_point
0.04121        100    106.5    0    0.03800    29500    #Fitted_point
0.02930        200     96.7    0    0.02628    29500    #Fitted_point
0.01874        500     86.8    0    0.01598    29500    #Fitted_point
0.01343       1000     80.1    0    0.01087    29500    #Fitted_point
0.00969       2000     72.8    0    0.00731    29500    #Fitted_point
0.00637       5000     63.8    0    0.00423    29500    #Fitted_point
0.00471      10000     56.5    0    0.00273    29500    #Fitted_point
0.00353      20000     50.3    0    0.00172    29500    #Fitted_point
0.00250      50000     43.3    0    0.00089    29500    #Fitted_point
0.00197     100000     39.2    0    0.00052    29500    #Fitted_point
0.00160     200000     36.0    0    0.00030    29500    #Fitted_point
0.00128     500000     31.5    0    0.00014    29500    #Fitted_point
0.00111    1000000     29.1    0    0.00008    29500    #Fitted_point
0.00100    2000000     27.2    0    0.00005    29500    #Fitted_point
0.00090    5000000     25.5    0    0.00003    29500    #Fitted_point
0.00085   10000000     24.2    0    0.00002    29500    #Fitted_point
0.00081   20000000     23.3    0    0.00002    29500    #Fitted_point
0.00078   50000000     22.5    0    0.00002    29500    #Fitted_point
0.00076  100000000     22.0    0    0.00001    29500    #Fitted_point
0.00075  200000000     21.7    0    0.00001    29500    #Fitted_point
0.00074  500000000     21.5    0    0.00001    29500    #Fitted_point
0.00073 1000000000     21.3    0    0.00001    29500    #Fitted_point
