Repository: squall321/MaterialTwinWeb

<!-- MaterialTwin 프로젝트 개요·현황·구조 진입점. -->

# MaterialTwin

쯔윅(Zwick/Roell testXpert) 인장·완화 시험 데이터를 업로드받아 **물성 도출 → 구성방정식 피팅 → LS-DYNA 카드**까지 한 흐름으로 만들고, 그 DB 전체를 **LLM이 MCP로 직접 조회·등록**하는 재료 물성 플랫폼.

## 구성
- **backend/** — FastAPI + SQLAlchemy(SQLite↔Postgres) + Alembic. 단일 SIF로 프런트(`frontend/dist`)를 StaticFiles 서빙.
- **frontend/** — Vite + React + TypeScript, 상대경로·해시 라우팅(`/apps/<slug>/` 서브패스 대응), ECharts.
- **backend/mcp_server.py** — MCP(stdio) 서버. → [docs/MCP.md](docs/MCP.md)
- **docs/** — [intro.html](docs/intro.html)(비전) · [showcase.html](docs/showcase.html)(시연) · [MCP.md](docs/MCP.md)

File: backend/scratchpad/w6_fatig/fde/sae1045Bhn563_fitted.txt
# Copyright (C) 2000  Fatigue Design & Evaluation Comm. of the SAE
# This data file is free software - you can redistribute it and/or
# modify it under the terms of the GNU General Public License as
# published by the Free Software Foundation; either version 2 of the
# license, or (at your option) any later version.
#
# This data file is distributed in the hope that it will be useful,
# but WITHOUT ANY WARRANTY - without even the implied warranty of
# MERCHANTABILITY or FITNESS FOR A PARTICULAR PURPOSE.  See the
# GNU General PUblic License for more details.
#
# You should have received a copy of the GNU General PUblic License
# along with this program - if not, write to the Free Software
# Foundation, Inc., 59 Temple Place - Suite 330, Boston, MA 02111-1307,
# USA. Try also their web site: http://www.gnu.org/copyleft/gpl.html
#
#Ford= 542       SHT
# SAE 1045 Rc55   Through hardened & tempered. Bhn 563
# SAE FD&E Committee tests, by Rexnord. PhaseII biaxial Shaft
# Martensite Micro., longitudinal to origninal rolling. 1993
# Martensite with grain boundary Bainite. ASTM Size 8, 1Hr Tem %400 182C
# .463C .295Si .024P .016S .792Mn .039Ni .075Cr .006Mo .0015Ca
# .0015Al .00042B
#FileType= strain_life
#DataType= fitted
#TIMEcol= 0
#NAME=  P2saeRc55
#NAME=  SAE1045
#UNITS= KSI
#Stress_units= ksi
#Su=      333.00
#Sy=      237.40
#E=       29700.
#%RA=   17.6
#BHN= 563.
#NO. FAT. PTS.=  20
#Tot Strain    2Nf  Stress  Mean   Plastic Strain   Initial
#  Amp               Amp   Stress      Amp        Elastic Mod.
#
# P2saeRc55  SAE1045    BHN=    0. Fn=  542
#          Monotonic Props.       Cyclic Props.
#ELAS. MOD.= 29700. KSI,  205. GPA     K'        = 869.7 KSI,  5996.MPA
#YIELD,0.2%=   237. KSI, 1637. MPA     N'        = 0.1660
#ULT. STRG.=   333. KSI, 2296. MPA     F. STRG COEF=  721.2 KSI, 4973.MPA
#K       =      0.0 KSI,      0. MPA   F.STRG EXP, b=-0.1385
#N            = 0.0000                 FAT DUCT COEF=   0.3238
#RED. IN AREA = 17.6                   F.DUCT EXP, c=-0.8342
#T. FRAC. STG.=   0.0 KSI,    0. MPA   Exp Cyc Yld  =  310. Ksi,2137.MPA
#T. FRAC. STR.= 0.000                  Fit Cyc Yld  =  299. Ksi,2060.MPA
#No. fatigue data points=   20
#
#   NOTE!!! The Following Points are <b>FITTED DATA:</b>
#UNITS= KSI
#Stress_Units= KSI
# Total Strain   2Nf  Stress  Mean   Plastic Strain   Initial
#    Amp               Amp   Stress      Amp        Elastic Mod.
   0.34808          1   721.2      0.   0.32380     29700. #Fitted_point
   0.20368          2   655.2      0.   0.18162     29700. #Fitted_point
   0.10400          5   577.1      0.   0.08457     29700. #Fitted_point
   0.06509         10   524.3      0.   0.04743     29700. #Fitted_point
   0.04264         20   476.3      0.   0.02660     29700. #Fitted_point
   0.02651         50   419.5      0.   0.01239     29700. #Fitted_point
   0.01978        100   381.1      0.   0.00695     29700. #Fitted_point
   0.01556        200   346.2      0.   0.00390     29700. #Fitted_point
   0.01208        500   305.0      0.   0.00181     29700. #Fitted_point
   0.01035       1000   277.1      0.   0.00102     29700. #Fitted_point
   0.00905       2000   251.7      0.   0.00057     29700. #Fitted_point
   0.00773       5000   221.7      0.   0.00027     29700. #Fitted_point
   0.00693      10000   201.4      0.   0.00015     29700. #Fitted_point
   0.00624      20000   183.0      0.   0.00008     29700. #Fitted_point
   0.00547      50000   161.2      0.   0.00004     29700. #Fitted_point
   0.00495     100000   146.4      0.   0.00002     29700. #Fitted_point
   0.00449     200000   133.0      0.   0.00001     29700. #Fitted_point
   0.00395     500000   117.2      0.   0.00001     29700. #Fitted_point
   0.00359    1000000   106.4      0.   0.00000     29700. #Fitted_point
   0.00326    2000000    96.7      0.   0.00000     29700. #Fitted_point
   0.00287    5000000    85.2      0.   0.00000     29700. #Fitted_point
   0.00261   10000000    77.4      0.   0.00000     29700. #Fitted_point
   0.00237   20000000    70.3      0.   0.00000     29700. #Fitted_point
   0.00208   50000000    61.9      0.   0.00000     29700. #Fitted_point
   0.00189  100000000    56.2      0.   0.00000     29700. #Fitted_point

File: backend/scratchpad/w6_fatig/fde/ss_409_400C_fitted.txt
# F.D.& E. Standard file Plot/Fit from U.Waterloo Calc. Site
 
# F.D.& E. Standard file Plot/Fit from UoWaterloo Calc. Site

#Thu Nov  7 16:50:19 EST 2002 #
#
#Original File used to create this Fitted file:
#http://fde.uwaterloo.ca/Fde/Materials/SSteel/AISI_409_stainless/aisi409_400C_calcEp_AMerit_non_os.html">
#saeinput FDE_fit SAE_Standard_File #
# #SAE Standard Data File #
 #
#
# Pick one:
#FDE_plot
#FDE_fit
#
#
The FD&E file is below:
#
#
#  Copyright (C) 2002  F.D.&E. Comm. of SAE
# See the GNU disclaimer below indicating the distribution of this
# data file with no warranty, express or implied, whatsoever.
#
# This data file is free software; you can redistribute it and/or modify
# it under the terms of the GNU General Public License as published by
# the Free Software Foundation; either version 2 of the license, or (at
# your option) any later version.
#  This data file is distributed in the hope that it will be useful, but
# WITHOUT ANY WARRANTY; without even the implied warranty of MERCHANTA-
# BILITY or FITNESS FOR A PARTICULAR PURPOSE.  See the GNU General Public
# License for more details.
#  You should have received a copy of the GNU General PUblic License along
# with this program; if not, write to the Free Software Foundation, Inc.,
# 59 Temple Place -Suite 330, Boston, MA 02111-1307, USA. Try also their
# web site: http://www.gnu.org/copyleft/gpl.html
#
# SS409_400C T409_400C  Test Temp. 400 deg. C
# Su= 37.3 #Sy= 17.5 #E= 25000. #%RA= 85.4 #BHN=  75. Test at WMT&R
#  circa June 1998 Data entered by Paul Lubinski, ArvinMeritor, 31Oct01
# Because of high temp plastic effects at high strain levels the fitted
# cyclic stress-strain curve was not reliable, and calculated elastic and
# plastic values are use in this file. FAC
#
#FileType= strain_life
#DataType= fitted
#TIMEcol= 0
#Ford= 753
#NAME=  SS409fit
#NAME= SS409_400C
#UNITS= KSI
#Stress_units= ksi
#Su=  37.30
#Sy=  17.50
#E=  25000.
#%RA=  85.4
#BHN=  75.
#NO. FAT. PTS.=  11
#The plastic strains in the original file were calculated from Stress,Strain Amp
#
# SS409fit  SS409_400C BHN=  0. Fn=  753
#  Monotonic Props.  Cyclic Props.
#ELAS. MOD.= 25000. KSI,  172. GPA  K'  =  35.8 KSI,  247.MPA
#YIELD,0.2%=  18. KSI,  121. MPA  N'  = 0.0367
#ULT. STRG.=  37. KSI,  257. MPA  F. STRG COEF=  36.0 KSI,  248.MPA
#K  =  0.0 KSI,  0. MPA  F.STRG EXP, b=-0.0253
#N  = 0.0000  FAT DUCT COEF=  1.1246
#RED. IN AREA = 85.4  F.DUCT EXP, c=-0.6883
#T. FRAC. STG.=  0.0 KSI,  0. MPA  Exp Cyc Yld  =  28. Ksi, 196.MPA
#T. FRAC. STR.= 0.000  Fit Cyc Yld  =  29. Ksi, 197.MPA
#No. fatigue data points=  11
#
#  NOTE!!! The Following Points are FITTED DATA:
# Total Strain  2Nf  Stress  Mean  Plastic Strain  Initial
#  Amp  Amp  Stress  Amp  Elastic Mod.
  1.12606  1  36.0  0.  1.12462  25000. #Fitted_point
  0.69935  2  35.3  0.  0.69794  25000. #Fitted_point
  0.37286  5  34.5  0.  0.37148  25000. #Fitted_point
  0.23189  10  33.9  0.  0.23054  25000. #Fitted_point
  0.14441  20  33.3  0.  0.14307  25000. #Fitted_point
  0.07745  50  32.6  0.  0.07615  25000. #Fitted_point
  0.04854  100  32.0  0.  0.04726  25000. #Fitted_point
  0.03059  200  31.4  0.  0.02933  25000. #Fitted_point
  0.01684  500  30.7  0.  0.01561  25000. #Fitted_point
  0.01090  1000  30.2  0.  0.00969  25000. #Fitted_point
  0.00720  2000  29.7  0.  0.00601  25000. #Fitted_point
  0.00436  5000  29.0  0.  0.00320  25000. #Fitted_point
  0.00313  10000  28.5  0.  0.00199  25000. #Fitted_point
  0.00235  20000  28.0  0.  0.00123  25000. #Fitted_point
  0.00175  50000  27.3  0.  0.00066  25000. #Fitted_point
  0.00148  100000  26.9  0.  0.00041  25000. #Fitted_point
  0.00131  200000  26.4  0.  0.00025  25000. #Fitted_point
  0.00117  500000  25.8  0.  0.00013  25000. #Fitted_point
  0.00110  1000000  25.4  0.  0.00008  25000. #Fitted_point
  0.00105  2000000  24.9  0.  0.00005  25000. #Fitted_point
  0.00100  5000000  24.3  0.  0.00003  25000. #Fitted_point
  0.00097  10000000  23.9  0.  0.00002  25000. #Fitted_point
  0.00095  20000000  23.5  0.  0.00001  25000. #Fitted_point
  0.00092  50000000  23.0  0.  0.00001  25000. #Fitted_point
  0.00091  100000000  22.6  0.  0.00000  25000. #Fitted_point
#
#
