Repository: squall321/MaterialTwinWeb

<!-- MaterialTwin 프로젝트 개요·현황·구조 진입점. -->

# MaterialTwin

쯔윅(Zwick/Roell testXpert) 인장·완화 시험 데이터를 업로드받아 **물성 도출 → 구성방정식 피팅 → LS-DYNA 카드**까지 한 흐름으로 만들고, 그 DB 전체를 **LLM이 MCP로 직접 조회·등록**하는 재료 물성 플랫폼.

## 구성
- **backend/** — FastAPI + SQLAlchemy(SQLite↔Postgres) + Alembic. 단일 SIF로 프런트(`frontend/dist`)를 StaticFiles 서빙.
- **frontend/** — Vite + React + TypeScript, 상대경로·해시 라우팅(`/apps/<slug>/` 서브패스 대응), ECharts.
- **backend/mcp_server.py** — MCP(stdio) 서버. → [docs/MCP.md](docs/MCP.md)
- **docs/** — [intro.html](docs/intro.html)(비전) · [showcase.html](docs/showcase.html)(시연) · [MCP.md](docs/MCP.md)

## 기능 현황 (2026-07 기준)

| 영역 | 상태 |
|---|---|
| 인제스트 → 물성(E·Rp0.2·UTS·연신) | ✅ 골든 픽스처 ±2% 검증 |
| 진응력·넥킹(Considère) | ✅ |
| 구성방정식 피팅(Hollomon/Swift/Voce/Johnson-Cook) | ✅ |
| 점탄성 완화·Prony 급수 | ✅ |
| LS-DYNA 카드(*MAT_024·*MAT_098·*MAT_VISCOELASTIC, 4 단위계) | ✅ |
| 인사이트 대시보드(Ashby·계열 통계·커버리지·지식그래프) | ✅ |
| 업로드 마법사·재료 편집/삭제·시험 이상치 토글 | ✅ |
| **MCP 서버**(조회 13 · 등록 7 도구 + 리소스 2 + 프롬프트 2) | ✅ 프로토콜 왕복 검증 |
| Postgres 호환 | ✅ PG16 실검증 |
| SIF 패키징(HEAX_DATA_DIR 영속 볼륨) | ✅ 리허설 완료 |

**품질**: pytest **112 passed**, 프런트 빌드 클린, 마이그레이션 체인 upgrade↔downgrade 왕복·드리프트 없음.

**보류(외부 의존/후순위)**: 실 testXpert 바이너리(zse/zsx) 파서·초탄성(Ogden) 카드(실데이터 필요), 자동 E구간 선택·인증(설계상 후순위).

## 개발
```bash

# 백엔드(Python 3.12 .venv 필수 — 시스템 python은 3.10)
cd backend && .venv/bin/python -m pytest -q
MATERIALTWIN_DATA_DIR=$PWD/var/data \
  MATERIALTWIN_DATABASE_URL=sqlite:///$PWD/var/data/materialtwin.db \
  .venv/bin/python -m uvicorn app.main:app --port 17777

# 프런트
cd frontend && npm run build   # dist/ 를 백엔드가 서빙
```

## 견고성 이력
자율 하드닝 루프에서 5라운드 적대적 리뷰(파일별·물리·파서·횡단 정합성·동시성)로 실결함 **35건 발견·수정**. 상세는 [context-notes.md](context-notes.md)·[checklist.md](checklist.md).

File: backend/scratchpad/w6_fatig/fde/Ti6Al4V_Su179_f112_fitted.txt
#
#saeinput FDE_fit SAE_Standard_File #
#<b>Note: This is a fitted file!</b>
#  Copyright (C) 2003  Fatigue Design & Evaluation Committee of the SAE
#  This data file is free software; you can redistribute it and/or
#  modify it under the terms of the GNU General Public License as
#  published by the Free Software Foundation; either version 2 of the
#  license, or (at your option) any later version.
#
#  This data file is distributed in the hope that it will be useful,
#  but WITHOUT ANY WARRANTY; without even the implied warranty of
#  MERCHANTABILITY or FITNESS FOR A PARTICULAR PURPOSE.  See the
#  GNU General PUblic License for more details.
#
#  You should have received a copy of the GNU General PUblic License
#  along with this program; if not, write to the Free Software
#  Foundation, Inc., 59 Temple Place - Suite 330, Boston, MA 02111-1307, USA
#  Try also their web site: http://www.gnu.org/copyleft/gpl.html
# -----------------------------------------------------------------------
#Ford= 112       TITAN
# TITANIUM, SOLUTION TREATED AND AGED, # SMITH ET AL, NASA D-1574, 1963
# BHN 371/381 #Chem .029C .22FE .017N2  6.1AL  4.0V  .007H2
#
#FileType= strain_life
#DataType= fitted
#TIMEcol= 0
#NAME=  TI6AL4V
#Su=      179.     #ksi
#Sy=      172.     #ksi
#E=       17000.   #ksi
#%RA=   41.01
#BHN= 376.01
#NO. FAT. PTS.=  13

#ORIGINAL DATA SET PROPERTIES:
#          Monotonic Props.            Cyclic Props.
#ELAS. MOD.= 17000. KSI,  117. GPA     K'        = 302.8 KSI,  2088.MPA
#YIELD,0.2%=   172. KSI, 1186. MPA     N'        = 0.1514
#ULT. STRG.=   179. KSI, 1234. MPA     F. STRG COEF=  295.0 KSI, 2034.MPA
#K       =      0.0 KSI,      0. MPA   F.STRG EXP, b=-0.1041
#N            = 0.0000                 FAT DUCT COEF=   0.8413
#RED. IN AREA = 41.0                   F.DUCT EXP, c=-0.6877
#T. FRAC. STG.=   0.0 KSI,    0. MPA   Exp Cyc Yld  =  118. Ksi, 815.MPA
#T. FRAC. STR.= 0.000                  Fit Cyc Yld  =  133. Ksi, 919.MPA
#No. fatigue data points=   13
#
#----------------------------------------------------------------------
#   NOTE!!! The Following Points are <b>FITTED DATA:</b>
#UNITS= KSI
#Stress_Units= KSI
# Total Strain   2Nf  Stress  Mean   Plastic Strain   Initial
#    Amp               Amp   Stress      Amp        Elastic Mod.
   0.85866          1   295.0      0.   0.84130     17000. #Fitted_point
   0.53845          2   274.5      0.   0.52231     17000. #Fitted_point
   0.29281          5   249.5      0.   0.27813     17000. #Fitted_point
   0.18633         10   232.1      0.   0.17267     17000. #Fitted_point
   0.11990         20   216.0      0.   0.10720     17000. #Fitted_point
   0.06863         50   196.3      0.   0.05709     17000. #Fitted_point
   0.04618        100   182.6      0.   0.03544     17000. #Fitted_point
   0.03200        200   169.9      0.   0.02200     17000. #Fitted_point
   0.02080        500   154.5      0.   0.01172     17000. #Fitted_point
   0.01573       1000   143.7      0.   0.00727     17000. #Fitted_point
   0.01238       2000   133.7      0.   0.00452     17000. #Fitted_point
   0.00955       5000   121.5      0.   0.00240     17000. #Fitted_point
   0.00814      10000   113.1      0.   0.00149     17000. #Fitted_point
   0.00711      20000   105.2      0.   0.00093     17000. #Fitted_point
   0.00612      50000    95.6      0.   0.00049     17000. #Fitted_point
   0.00554     100000    89.0      0.   0.00031     17000. #Fitted_point
   0.00506     200000    82.8      0.   0.00019     17000. #Fitted_point
   0.00453     500000    75.2      0.   0.00010     17000. #Fitted_point
   0.00418    1000000    70.0      0.   0.00006     17000. #Fitted_point
   0.00387    2000000    65.1      0.   0.00004     17000. #Fitted_point
#Using just the data points, .00387 is the fatigue limit (different from least SQ fit)
#
#The rest of the "Fitted" curve is not used:
#   0.00350    5000000    59.2      0.   0.00002     17000. #Fitted_point
#   0.00325   10000000    55.1      0.   0.00001     17000. #Fitted_point
#   0.00302   20000000    51.2      0.   0.00001     17000. #Fitted_point
#   0.00274   50000000    46.6      0.   0.00000     17000. #Fitted_point
#   0.00255  100000000    43.3      0.   0.00000     17000. #Fitted_point
#
