Repository: squall321/MaterialTwinWeb

<!-- MaterialTwin 프로젝트 개요·현황·구조 진입점. -->

# MaterialTwin

쯔윅(Zwick/Roell testXpert) 인장·완화 시험 데이터를 업로드받아 **물성 도출 → 구성방정식 피팅 → LS-DYNA 카드**까지 한 흐름으로 만들고, 그 DB 전체를 **LLM이 MCP로 직접 조회·등록**하는 재료 물성 플랫폼.

## 구성
- **backend/** — FastAPI + SQLAlchemy(SQLite↔Postgres) + Alembic. 단일 SIF로 프런트(`frontend/dist`)를 StaticFiles 서빙.
- **frontend/** — Vite + React + TypeScript, 상대경로·해시 라우팅(`/apps/<slug>/` 서브패스 대응), ECharts.
- **backend/mcp_server.py** — MCP(stdio) 서버. → [docs/MCP.md](docs/MCP.md)
- **docs/** — [intro.html](docs/intro.html)(비전) · [showcase.html](docs/showcase.html)(시연) · [MCP.md](docs/MCP.md)

File: backend/scratchpad/w6_stiff_comp/dl/iso_fr408hr.txt
                                                                                                                                                FR408HR
                                                                                                      Lead Free, Mid Loss Laminate and Prepreg
                                                                                                     Tg 190°C Td 360°C Dk 3.68 Df 0.0092


  IPC-4101 /98 /99 /101 /126                        UL - File Number E41625


  FR408HR is a high-performance FR-4 resin system with a
  230°C (DMA) Tg for multilayer PCB applications where
  maximum thermal performance and reliability are required.
       PRODUCT FEATURES                                      FR408HR laminate and prepreg products are manufactured with Isola’s patented high
                                                             performance multifunctional resin system, reinforced with electrical grade (E-glass)
        Industry Recognition
                                                             glass fabric. This system delivers a 30% improvement in Z-axis expansion and offers
             RoHS Compliant
                                                             25% more electrical bandwidth (lower loss) than competitive products in this space.
        Performance Attributes
                                                             These properties coupled with superior moisture resistance at reflow, result in a
             CAF resistant
             Lead-free assembly compatible
                                                             product that bridges the gap from both a thermal and electrical perspective.
             0.8 mm pitch capable
             6x 260°C reflow capable                         The FR408HR system is also laser fluorescing and UV blocking for maximum
             6x 288°C solder float capable                   compatibility with Automated Optical Inspection (AOI) systems, optical positioning
        Processing Advantages                                systems and photo-imagable solder mask imaging.
             FR-4 process compatible
             Via filling capability
             Multiple lamination cycles                      PRODUCT ATTRIBUTES
       PRODUCT AVAILABILITY
       Standard Material Offering: Laminate
             Available in full size sheet or panel form
       Copper Foil Type
             RTF (Reverse Treat Foil)                        TYPICAL MARKET APPLICATIONS
       Copper Weight
             ½ to 2 oz (18 to 70 µm) available
             Heavier copper available
             Thinner copper foil available
       Standard Material Offering: Prepreg
             Roll or panel form
             Tooling of prepreg panels
       Glass Fabric Availability
             E-glass
             Square weave glass
             Mechanically spread glass



  ORDERING INFORMATION:                                       Isola Group                            Isola Asia Pacific                          Isola GmbH
                                                              6565 West Frye RoadChandler,           (Hong Kong) Ltd.12/F,                       Isola Strasse 2 D-52348 Düren,
  Contact your local sales representative or contact
                                                              AZ 85226 Phone: 480-893-6527           Kin Sang Commercial Centre,                 GermanyPhone: 49-2421-8080
  info@isola-group.com for further information.
                                                              Fax: 480-893-1409                      49 King Yip Street, Kwun Tong,              Fax: 49-2421-808164
                                                                                                     Kowloon,
                                                                                                     Hong KongPhone: 852-2418-1318
                                                                                                     Fax: 852-2418-1533




https://www.isola-group.com/pcb-laminates-prepreg/fr408hr/             Last Updated April 15, 2021                    Revision No: E © 2021, Isola Group, All rights reserved.
  Typical Values Table
                                                                                                                                          Units                             Test Method
                                                  Property                                                       Typical Value
                                                                                                                                     Metric (English)                  IPC-TM-650 (or as noted)
    Glass Transition Temperature (Tg) by DSC                                                                    190              °C                         2.4.25C
    Decomposition Temperature (Td) by TGA @ 5% weight loss                                                      360              °C                         2.4.24.6
    Time to Delaminate by TMA                A. T260                                                            60
                                                                                                                                 Minutes                    2.4.24.1
    (Copper removed)                         B. T288                                                            >30
                                             A. Pre-Tg                                                          55               ppm/°C
    Z-Axis CTE                               B. Post-Tg                                                         230              ppm/°C                     2.4.24C
                                             C. 50 to 260°C, (Total Expansion)                                  2.8              %
    X/Y-Axis CTE                             Pre-Tg                                                             16               ppm/°C                     2.4.24C
    Thermal Conductivity                                                                                        0.4              W/m·K                      ASTM E1952
    Thermal Stress 10 sec @ 288ºC            A. Unetched
                                                                                                                Pass             Pass Visual                2.4.13.1
    (550.4ºF)                                B. Etched
                                             A. @ 100 MHz                                                       3.72                                        2.5.5.3
                                             B. @ 1 GHz                                                         3.69                                        2.5.5.9
    Dk, Permittivity                         C. @ 2 GHz                                                         3.68             —                          Bereskin Stripline
                                             D. @ 5 GHz                                                         3.64                                        Bereskin Stripline
                                             E. @ 10 GHz                                                        3.65                                        Bereskin Stripline
                                             A. @ 100 MHz                                                       0.0072                                      2.5.5.3
                                             B. @ 1 GHz                                                         0.0091                                      2.5.5.9
    Df, Loss Tangent                         C. @ 2 GHz                                                         0.0092           —                          Bereskin Stripline
                                             D. @ 5 GHz                                                         0.0098                                      Bereskin Stripline
                                             E. @ 10 GHz                                                        0.0095                                      Bereskin Stripline
                                                                                                                         7
                                             A. After moisture resistance                                       4.4 x 10
    Volume Resistivity                                                                                                   7       MΩ-cm                      2.5.17.1
                                             B. At elevated temperature                                         9.4 x 10
                                                                                                                         6
                                             A. After moisture resistance                                       2.6 x 10
    Surface Resistivity                                                                                                  8       MΩ                         2.5.17.1
                                             B. At elevated temperature                                         2.1 x 10
    Dielectric Breakdown                                                                                        >50              kV                         2.5.6B
    Arc Resistance                                                                                              137              Seconds                    2.5.1B
    Electric Strength (Laminate & laminated prepreg)                                                            70 (1741)        kV/mm (V/mil)              2.5.6.2A
                                                                                                                                                            UL 746A
    Comparative Tracking Index (CTI)                                                                            2 (250-399)      Class (Volts)
                                                                                                                                                            ASTM D3638
                                             A. Low profile copper foil and very low profile copper foil
                                                                                                                                                            2.4.8C
                                             all copper foil >17 μm [0.669 mil]                                 1.14 (6.5)
    Peel Strength                            B. Standard profile copper                                                          N/mm (lb/inch)
                                                                                                                                                            2.4.8.2A
                                                1. After thermal stress                                         0.96 (5.5)
                                                                                                                                                            2.4.8.3
                                                2. After process solutions                                      0.90 (5.1)

                                             A. Length direction                                                72.5
    Flexural Strength                                                                                                            ksi                        2.4.4B
                                             B. Cross direction                                                 58.0
                                             A. Length direction                                                54.5
    Tensile Strength                                                                                                             ksi                        ASTM D3039
                                             B. Cross direction                                                 38.7
                                             A. Length direction                                                3695
    Young's Modulus                                                                                                              ksi                        ASTM D790-15e2
                                             B. Cross direction                                                 3315
                                             A. Length direction                                                0.137
    Poisson's Ratio                                                                                                              —                          ASTM D3039
                                             B. Cross direction                                                 0.133
    Moisture Absorption                                                                                         0.061            %                          2.6.2.1A
    Flammability (Laminate & laminated prepreg)                                                                 V-0              Rating                     UL 94
    Relative Thermal Index (RTI)                                                                                130              °C                         UL 796




https://www.isola-group.com/pcb-laminates-prepreg/fr408hr/                        Last Updated April 15, 2021                     Revision No: E © 2021, Isola Group, All rights reserved.
                NOTES
                Visit our site http://www.isola-group.com for more details.
                Revisions:
                A: Initial release - 4/17
                B: Corrected units for Flexural and Tensile Strength - 8/18
                C: Removed Low Dk Glass Option - 10/18
                D: Change MOT to RTI - 5/19
                E: Revised CTI to 2 - 1/21




                Isola, the Isola logo, Astra, Chronon, GETEK, I-Fill, IsoDesign, IsoStack, I-Speed, I-Tera, Polyclad, Stratus, TerraGreen, and The
                Base for Innovation are registered trademarks or trademarks of ISOLA USA Corp. in the United States and in other countries.
                Copyright © 2021 Isola Group. All rights reserved.




https://www.isola-group.com/pcb-laminates-prepreg/fr408hr/              Last Updated April 15, 2021    Revision No: E © 2021, Isola Group, All rights reserved.
