Repository: squall321/MaterialTwinWeb

<!-- MaterialTwin 프로젝트 개요·현황·구조 진입점. -->

# MaterialTwin

쯔윅(Zwick/Roell testXpert) 인장·완화 시험 데이터를 업로드받아 **물성 도출 → 구성방정식 피팅 → LS-DYNA 카드**까지 한 흐름으로 만들고, 그 DB 전체를 **LLM이 MCP로 직접 조회·등록**하는 재료 물성 플랫폼.

## 구성
- **backend/** — FastAPI + SQLAlchemy(SQLite↔Postgres) + Alembic. 단일 SIF로 프런트(`frontend/dist`)를 StaticFiles 서빙.
- **frontend/** — Vite + React + TypeScript, 상대경로·해시 라우팅(`/apps/<slug>/` 서브패스 대응), ECharts.
- **backend/mcp_server.py** — MCP(stdio) 서버. → [docs/MCP.md](docs/MCP.md)
- **docs/** — [intro.html](docs/intro.html)(비전) · [showcase.html](docs/showcase.html)(시연) · [MCP.md](docs/MCP.md)

File: backend/scratchpad/w6_stiff_comp/dl/iso_ispeed.txt
                                                                                                                                                  I-Speed®
                                                                                                           Low Loss, Epoxy Laminate and Prepreg
                                                                                                     Tg 180°C Td 360°C Dk 3.64 Df 0.0060


  IPC-4101 /98 /99 /101 /126                        UL - File Number E41625


  I-Speed® is a 180°C Tg FR-4 resin system for multilayer
  PWB applications where maximum thermal performance
  and reliability are required.
                                                                    ®
       PRODUCT FEATURES                                      I-Speed laminate and prepreg products are manufactured with Isolas' patentable high
                                                             performance multi-functional resin system, reinforced with electrical grade (E-glass)
        Industry Recognition
                                                             glass fabric. This system delivers a 15% improvement in Z-axis expansion and offers
             UL File Number: E41625
             Qualified to UL’s MCIL Program
                                                             25% more electrical bandwidth (lower loss) than competitive products in this space.
             RoHS Compliant                                  These properties coupled with superior moisture resistance at reflow, result in a
        Performance Attributes                               product that bridges the gap from both a thermal and electrical perspective.
             Lead-free assembly compatible
                                                                           ®
                                                             The I-Speed resin system is laser fluorescing and UV blocking for maximum
        Processing Advantages
                                                             compatibility with Automated Optical Inspection (AOI) systems, optical positioning
             FR-4 process compatible
             UV blocking and AOI fluorescence                systems and photo imagable solder mask imaging.
             Multiple lamination cycles
             HDI technology compatible
                                                             PRODUCT ATTRIBUTES
       PRODUCT AVAILABILITY
       Standard Material Offering: Laminate
             Available in full size sheet or panel form
       Copper Foil Type
             HTE Grade 3
             HVLP (VLP2) ≤2.5 micron Rz JIS, 1 oz            TYPICAL MARKET APPLICATIONS
             and below is standard
             RTF (Reverse Treat Foil)
       Copper Weight
             ½ to 2 oz (18 to 70 µm) available
             Heavier copper available
             Thinner copper foil available
       Standard Material Offering: Prepreg
             Roll or panel form
             Tooling of prepreg panels
       Glass Fabric Availability
             E-glass
             Square weave glass
             Mechanically spread glass



  ORDERING INFORMATION:                                       Isola Group                            Isola Asia Pacific                          Isola GmbH
                                                              6565 West Frye RoadChandler,           (Hong Kong) Ltd.12/F,                       Isola Strasse 2 D-52348 Düren,
  Contact your local sales representative or contact
                                                              AZ 85226 Phone: 480-893-6527           Kin Sang Commercial Centre,                 GermanyPhone: 49-2421-8080
  info@isola-group.com for further information.
                                                              Fax: 480-893-1409                      49 King Yip Street, Kwun Tong,              Fax: 49-2421-808164
                                                                                                     Kowloon,
                                                                                                     Hong KongPhone: 852-2418-1318
                                                                                                     Fax: 852-2418-1533




https://www.isola-group.com/pcb-laminates-prepreg/i-speed/              Last Updated June 03, 2021                    Revision No: F © 2021, Isola Group, All rights reserved.
  Typical Values Table
                                                                                                                                         Units                             Test Method
                                                  Property                                                      Typical Value
                                                                                                                                    Metric (English)                  IPC-TM-650 (or as noted)
    Glass Transition Temperature (Tg) by DSC                                                                   180              °C                         2.4.25C
    Decomposition Temperature (Td) by TGA @ 5% weight loss                                                     360              °C                         2.4.24.6
    Time to Delaminate by TMA                A. T260
                                                                                                               >60              Minutes                    2.4.24.1
    (Copper removed)                         B. T288
                                             A. Pre-Tg                                                         60               ppm/°C
    Z-Axis CTE                               B. Post-Tg                                                        230              ppm/°C                     2.4.24C
                                             C. 50 to 260°C, (Total Expansion)                                 2.7              %
    X/Y-Axis CTE                             Pre-Tg                                                            16               ppm/°C                     2.4.24C
    Thermal Conductivity                                                                                       0.4              W/m·K                      ASTM E1952
    Thermal Stress 10 sec @ 288ºC            A. Unetched
                                                                                                               Pass             Pass Visual                2.4.13.1
    (550.4ºF)                                B. Etched
                                             A. @ 1 GHz                                                        3.65                                        2.5.5.9
                                             B. @ 2 GHz                                                        3.64                                        Bereskin Stripline
    Dk, Permittivity                                                                                                            —
                                             C. @ 5 GHz                                                        3.63                                        Bereskin Stripline
                                             D. @ 10 GHz                                                       3.63                                        Bereskin Stripline
                                             A. @ 1 GHz                                                        0.0058                                      2.5.5.9
                                             B. @ 2 GHz                                                        0.0060                                      Bereskin Stripline
    Df, Loss Tangent                                                                                                            —
                                             C. @ 5 GHz                                                        0.0067                                      Bereskin Stripline
                                             D. @ 10 GHz                                                       0.0071                                      Bereskin Stripline
                                                                                                                        7
                                             A. After moisture resistance                                      4.4 x 10
    Volume Resistivity                                                                                                  7       MΩ-cm                      2.5.17.1
                                             B. At elevated temperature                                        9.4 x 10
                                                                                                                        6
                                             A. After moisture resistance                                      2.6 x 10
    Surface Resistivity                                                                                                 8       MΩ                         2.5.17.1
                                             B. At elevated temperature                                        2.1 x 10
    Dielectric Breakdown                                                                                       >50              kV                         2.5.6B
    Arc Resistance                                                                                             137              Seconds                    2.5.1B
    Electric Strength (Laminate & laminated prepreg)                                                           70 (1741)        kV/mm (V/mil)              2.5.6.2A
                                                                                                                                                           UL 746A
    Comparative Tracking Index (CTI)                                                                           2 (250-399)      Class (Volts)
                                                                                                                                                           ASTM D3638
                                             A. Low profile copper foil and very low profile copper foil
                                                                                                                                                           2.4.8C
                                             all copper foil >17 μm [0.669 mil]                                1.14 (6.5)
    Peel Strength                            B. Standard profile copper                                                         N/mm (lb/inch)
                                                                                                                                                           2.4.8.2A
                                                1. After thermal stress                                        0.96 (5.5)
                                                                                                                                                           2.4.8.3
                                                2. After process solutions                                     0.90 (5.1)

                                             A. Length direction                                               67.0
    Flexural Strength                                                                                                           ksi                        2.4.4B
                                             B. Cross direction                                                62.0
                                             A. Length direction                                               48.3
    Tensile Strength                                                                                                            ksi                        ASTM D3039
                                             B. Cross direction                                                35.6
    Test data generated from rigid           A. Length direction                                               2868
                                                                                                                                ksi                        ASTM D790-15e2
    laminate                                 B. Cross direction                                                2730
                                             A. Length direction                                               0.173
    Poisson's Ratio                                                                                                             —                          ASTM D3039
                                             B. Cross direction                                                0.152
    Moisture Absorption                                                                                        0.061            %                          2.6.2.1A
    Flammability (Laminate & laminated prepreg)                                                                V-0              Rating                     UL 94
    Relative Thermal Index (RTI)                                                                               130              °C                         UL 796




https://www.isola-group.com/pcb-laminates-prepreg/i-speed/                        Last Updated June 03, 2021                     Revision No: F © 2021, Isola Group, All rights reserved.
                NOTES
                Visit our site http://www.isola-group.com for more details.
                Revisions:
                A: Initial release - 4/17
                B: Corrected units for Flexural and Tensile Strength - 8/18
                C: Removed Low Dk glass option - 10/18
                D: Change MOT to RTI - 5/19
                E: Revised CTI to 2 - 1/21
                F: Changed VLP2 to HVLP to align with common industry terms 4/21




                Isola, the Isola logo, Astra, Chronon, GETEK, I-Fill, IsoDesign, IsoStack, I-Speed, I-Tera, Polyclad, Stratus, TerraGreen, and The
                Base for Innovation are registered trademarks or trademarks of ISOLA USA Corp. in the United States and in other countries.
                Copyright © 2021 Isola Group. All rights reserved.




https://www.isola-group.com/pcb-laminates-prepreg/i-speed/              Last Updated June 03, 2021     Revision No: F © 2021, Isola Group, All rights reserved.

File: backend/scratchpad/w6_stiff_comp/dl/iteq180a_mcl.txt
   IT-180ABS/IT-180ATC
   High Tg, Low CTE, Multifunctional Filled Epoxy Resin and Phenolic-Cured Laminate & Prepreg

   IT-180A is an advanced high Tg (175℃ by DSC) multifunctional filled                           Applications
   epoxy with low CTE, high thermal reliability and CAF resistance. It’s
   design for high layer PCB and can pass 260℃ Lead free assembly and                            Multilayer and High Layer PCB
   sequential lamination process.
                                                                                                 Automobile
   Key Features ===============================                                                  Backplanes
   Advanced High Tg Resin Technology
        Industrial standard material with high Tg (175℃ by DSC)                                  Servers and Networking
   multifunctional filled epoxy resin and excellent thermal reliability.
                                                                                                 Telecommunications
   Lead-Free Assembly Compatible
        RoHS compliant and suitable for high thermal reliability needs, and                      Data Storage
   Lead free assemblies with a maximum reflow temperature of 260℃.
                                                                                                 Heavy Copper Application
   Friendly Processing and CAF Resistance
        Friendly PCB process like high Tg FR4. Users can short the learning
   curve when using this material.
   CAF Resistance
       Low thermal expansion coefficient (CTE) helps to excellent thermal                        Industrial Approval
   reliability and CAF resistance providing long-term reliability for industrial
   boards and automobile application.                                                            UL 94 V-0
   Available in Variety of Constructions                                                         IPC-4101C Spec / 99/ 101/ 126
        Available in a various of constructions, copper weights and glass
   styles, including standard(HTE), RTF and VLP copper foil.                                     RoHS Compliant




   Global Availability
   Area            Address                                                         Contact e-mail                      TEL
                   22,Kung Yen 1st Rd. Ping Chen Industry Zone. Ping Chen,         Sales: jeff@iteq.com.tw             886-3-4152345 #3168
   Taiwan
                   Taoyuan, Taiwan, R.O.C.                                         Technician: tompeng@iteq.com.tw     886-3-4152345 #3203
                                                                                   Sales : Alan@wxmail.iteq.com.cn
                   Chun Hui Rd., Xishan Economic Development Zone,                                                     86-510-8223-5888 #5168
   East China                                                                      Technician:
                   Wuxi City, Jiangsu Province, China                                                                  86-510-8223-5888 #3000
                                                                                   tlfang@wxmail.iteq.com.cn
                   168, Dongfang Road, Nanfang Industrial Park, Beice              Sales: lo@iteq.com.cn              86-769-88623268 #320
   South China
                                                                                   Technician : jimmypeng@iteq.com.cn 86-769-88623268 #550
                   Village, Humen Town, Dongguan City, Guangdong Province, China
                   No.2, Huafang Rd, Yonghe Economic Zone, Economic and
                                                                                   Sales: Stephen@iteq.com.cn          86-20-6286-8088 #8027
   Japan           Technological Development Zone, Guangzhou,
                                                                                   Technician : anderson@iteq.com.tw   886-3-4152345 #5388
                   Guangdong Province, China
                   22,Kung Yen 1st Rd. Ping Chen Industry Zone. Ping Chen,         Sales: kevin_wang@iteq.com.tw       886-3-4152345 #3200
   Overseas        Taoyuan, Taiwan, R.O.C.                                         Technician : paul_lee@iteq.com.tw   886-3-4152345 #5300




                                                                                                                                          REV 02-11
PDF created with pdfFactory Pro trial version www.pdffactory.com
                                                ITEQ Laminate/ Prepreg : IT-180ATC / IT-180ABS
                                                                              IPC-4101C Spec / 99 / 101 / 126
                                                                                   LAMINATE( IT-180ATC)
                                                                                      Thickness<0.50 mm                                Thickness≧0.50 mm
                                                                                                 [0.0197 in]                                      [0.0197 in]                       Units            Test Method
                              Property                                                                                                                                             Metric             IPC-TM-650
                                                                             Typical Value                   Spec                Typical Value                 Spec
                                                                                                                                                                                  (English)          (or as noted)
   Peel Strength, minimum
   A. Low profile copper foil and very low profile
         copper foil - all copper weights > 17µm                                0.88 (5.0)              0.70 (4.00)                0.88 (5.0)              0.70 (4.00)
                                                                                                                                                                                                         2.4.8
         [0.669 mil]                                                                                                                                                               N/mm
                                                                                                                                                                                                        2.4.8.2
   B. Standard profile copper foil                                                                                                                                                (lb/inch)
                                                                                                                                                                                                        2.4.8.3
      1. After Thermal Stress                                                   1.23 (7.0)              0.80 (4.57)                1.40 (8.0)              1.05 (6.00)
      2. At 125°C [257 F]                                                       1.05 (6.0)              0.70 (4.00)                1.23 (7.0)              0.70 (4.00)
      3. After Process Solutions                                                1.05 (6.0)              0.55 (3.14)                1.23 (7.0)              0.80 (4.57)
   Volume Resistivity, minimum
       A. C-96/35/90                                                             3.0x1010                     106                      --                        --
                                                                                                                                                                                  MΩ-cm                2.5.17.1
       B. After moisture resistance                                                 --                         --                   3.0x1010                    104
       C. At elevated temperature E-24/125                                       5.0x1010                     103                   1.0x1010                    103
   Surface Resistivity, minimum
       A. C-96/35/90                                                             3.0x1010                     104                       --                       --
                                                                                                                                                                                     MΩ                2.5.17.1
       B. After moisture resistance                                                 --                         --                    3.0x1010                   104
       C. At elevated temperature E-24/125                                       4.0x1010                     103                    4.0x1010                   103
   Moisture Absorption, maximum                                                                                 -                     0.12                      0.8                   %                 2.6.2.1
   Dielectric Breakdown, minimum                                                      -                         -                      60                       40                    kV                 2.5.6
   Permittivity (Dk, 50% resin content)
       (Laminate & Laminated Prepreg)
       A. 1MHz                                                                       4.4                                                4.4
                                                                                                                                                                                                        2.5.5.9
       B. 1GHz                                                                       4.4                      5.4                       4.4                      5.4                   --
       C. 2GHz                                                                       4.2                                                4.3
                                                                                                                                                                                                       2.5.5.13
       D. 5GHz                                                                       4.1                                                4.1
       E. 10GHz                                                                      4.0                                                4.1
   Loss Tangent (Df, 50% resin content)
       (Laminate & Laminated Prepreg)
       A. 1MHz                                                                     0.015                                              0.014
                                                                                                                                                                                                        2.5.5.9
       B. 1GHz                                                                     0.015                    0.035                     0.015                    0.035                   --
       C. 2GHz                                                                     0.015                                              0.015
                                                                                                                                                                                                       2.5.5.13
       D. 5GHz                                                                     0.016                                              0.016
       E. 10GHz                                                                    0.017                                              0.016
   Flexural Strength, minimum
                                                                                                                                                                                   N/mm2
       A. Length direction                                                           --                        --                580(84,300)             415 (60,190)                                    2.4.4
                                                                                                                                                                                   (lb/in2)
       B. Cross direction                                                            --                        --                450(65,400)             345 (50,140)
   Arc Resistance, minimum                                                          125                        60                    125                      60                       s                 2.5.1
   Thermal Stress 10 s at 288°C [550.4F],minimum
      A. Unetched                                                                   Pass                Pass Visual                    Pass                Pass Visual             Rating              2.4.13.1
      B. Etched                                                                     Pass                Pass Visual                    Pass                Pass Visual
   Electric Strength, minimum
                                                                                     45                        30                        --                       --               kV/mm                2.5.6.2
     (Laminate & Laminated Prepreg)
   Flammability,
                                                                                     V-0                      V-0                       V-0                     V-0                Rating                UL94
      (Laminate & Laminated Prepreg)
   Glass Transition Temperature(DSC)                                                175               170 minimum                      175               170 minimum                  ˚C               2.4.25
   Decomposition Temperature                                                                                                                                                                          2.4.24.6
                                                                                      --                       --                      345               340 minimum                  ˚C
                                                                                                                                                                                                    (5% wt loss)
   X/Y Axis CTE (40℃ to 125℃)                                                         --                       --                     10-13                       --              PPM/˚C               2.4.24
   Z-Axis CTE
     A. Alpha 1                                                                       --                       --                      45               60 maximum                PPM/˚C
                                                                                                                                                                                                        2.4.24
     B. Alpha 2                                                                       --                       --                      210              300 maximum               PPM/˚C
     C. 50 to 260 Degrees C                                                           --                       --                      2.7              3.0 maximum                 %
   Thermal Resistance
     A. T260                                                                          --                       --                     >60                30 minimum               Minutes              2.4.24.1
     B. T288                                                                          --                       --                     >30                15 minimum               Minutes
   CAF Resistance                                                                     --                       --                    Pass                   AABUS                 Pass/Fail             2.6.25
   Comparative Tracking Index(CTI)                                                    --                       --                  175~250V                   --                     V                  UL-746
   The above data and fabrication guide provide designers and PCB shop for their reference. We believe that these information are accurate, however, the data may vary depend on the test methods and specification
   used. The actual sales of the product should be according to specification in the agreement between ITEQ and its customer. ITEQ reserves the right to revise its data at any time without notice and maintain the best




                                                                                                                                                                                                       REV 02-11
PDF created with pdfFactory Pro trial version www.pdffactory.com
   information available to users.




   IT-180ABS/IT-180ATC
   High Tg, Low CTE, Multifunctional Filled Epoxy Resin and Phenolic-Cured Laminate & Prepreg
   ----------------------------------------------------------------------------------------------------------------------------------------------
   Process Guideline
     1. Prepreg Handling & Storage
    (1)     Shelf life is at least 3 months when prepreg stored in a cool dry environment (Temperature: <20 ℃ and Humidity: <50%).
    (2)     Prepreg exposed to humidity should be resealed to minimize moisture absorption.
    (3)     Prepreg should be stored in controlled environment for 12 hours prior to use.
    (4)     Prepreg supplied in rolls or panels should be stored horizontally. To avoid damage, no stacking is recommended.

     2. Laminate Handling & Storage
    (1) Laminates should be stored in a dry environment
    (2) Laminate should always be stored flat

     3. Inner Layer Process
    (1) First around must be taken to determine suitable parameters (such as dimensional compensation, etc) before mass production.
    (2) Inner layers should be baked for at least 40 min at 120 ℃ after black or brown oxides treatment.
        Note: The material temperature is not allowed to >195 ℃ in lamination process if brown oxide treatment is used.

     4. Lamination Overview
    (1) Stacks must be prepared in lay-up room to avoid moisture absorption.
    (2) Recommended pressure ranges should be as follows:
        Hydraulic/350~400psi
        Vacuum Hydraulic/300~400psi
    (3) For Lien Chieh press, heating rate is 1.3~1.8℃/min from 80℃ to 140℃, and for Burkle press, the heating rate is 1.5~3.0℃/min from 80℃
        to 140℃. Cooling rate below 3℃/min is recommended.
    (4) When the board temperature reaches 180℃ during the pressing process, the lamination process should be kept for at least 60 minutes.

     5. Drilling
           Drilling parameters are mainly dependent on the hole size, layer thickness, layer number, copper thickness, and stack height. The following
          drilling parameters are for reference only. Typical drilling parameters for 0.4~1.0 mm drills are as follows:
            Spindle speed: 45~105 KRPM                                    Feed rate: 50~150 IPM
            Retract rate: 500~1000 IPM                                    Max. hit count: <1000 HITS
            Stack height: ≤2pnls(2~6layers), 1pnl(≥8layers)               Entry Material: 0.2mm Aluminum
            Back-up Material: 1.5mm Phenolic laminate                     Drilling Machine: Hitachi ND-6L210E
            Baking condition:                                             After Drilling: 170 °C /2 hours

     6. Desmear
           The following desmear parameters are for reference only:
            Horizontal (JETCHEM)
            Swell : 75℃ for 100 s      Mn+7 : 55-65 g/ l at 85℃ for 180s
            Vertical (ROHMHAAS)
            Swell : 65℃ for 365 s      Mn+7 : 65-75 g/ l at 75℃ for 750s
            Normally, the typical parameters used to desmear FR-4 product may not produce optimum hole topography for IT-180A. One should
          consult with your chemical supplier to optimize your desmear condition, e.g. desmear two times or adjust other parameters, etc.




                                                                                                                                          REV 02-11
PDF created with pdfFactory Pro trial version www.pdffactory.com
