Repository: squall321/MaterialTwinWeb

<!-- MaterialTwin 프로젝트 개요·현황·구조 진입점. -->

# MaterialTwin

쯔윅(Zwick/Roell testXpert) 인장·완화 시험 데이터를 업로드받아 **물성 도출 → 구성방정식 피팅 → LS-DYNA 카드**까지 한 흐름으로 만들고, 그 DB 전체를 **LLM이 MCP로 직접 조회·등록**하는 재료 물성 플랫폼.

## 구성
- **backend/** — FastAPI + SQLAlchemy(SQLite↔Postgres) + Alembic. 단일 SIF로 프런트(`frontend/dist`)를 StaticFiles 서빙.
- **frontend/** — Vite + React + TypeScript, 상대경로·해시 라우팅(`/apps/<slug>/` 서브패스 대응), ECharts.
- **backend/mcp_server.py** — MCP(stdio) 서버. → [docs/MCP.md](docs/MCP.md)
- **docs/** — [intro.html](docs/intro.html)(비전) · [showcase.html](docs/showcase.html)(시연) · [MCP.md](docs/MCP.md)

## 기능 현황 (2026-07 기준)

| 영역 | 상태 |
|---|---|
| 인제스트 → 물성(E·Rp0.2·UTS·연신) | ✅ 골든 픽스처 ±2% 검증 |
| 진응력·넥킹(Considère) | ✅ |
| 구성방정식 피팅(Hollomon/Swift/Voce/Johnson-Cook) | ✅ |
| 점탄성 완화·Prony 급수 | ✅ |
| LS-DYNA 카드(*MAT_024·*MAT_098·*MAT_VISCOELASTIC, 4 단위계) | ✅ |
| 인사이트 대시보드(Ashby·계열 통계·커버리지·지식그래프) | ✅ |
| 업로드 마법사·재료 편집/삭제·시험 이상치 토글 | ✅ |
| **MCP 서버**(조회 13 · 등록 7 도구 + 리소스 2 + 프롬프트 2) | ✅ 프로토콜 왕복 검증 |
| Postgres 호환 | ✅ PG16 실검증 |
| SIF 패키징(HEAX_DATA_DIR 영속 볼륨) | ✅ 리허설 완료 |

**품질**: pytest **112 passed**, 프런트 빌드 클린, 마이그레이션 체인 upgrade↔downgrade 왕복·드리프트 없음.

**보류(외부 의존/후순위)**: 실 testXpert 바이너리(zse/zsx) 파서·초탄성(Ogden) 카드(실데이터 필요), 자동 E구간 선택·인증(설계상 후순위).

## 개발
```bash

# 백엔드(Python 3.12 .venv 필수 — 시스템 python은 3.10)
cd backend && .venv/bin/python -m pytest -q
MATERIALTWIN_DATA_DIR=$PWD/var/data \
  MATERIALTWIN_DATABASE_URL=sqlite:///$PWD/var/data/materialtwin.db \
  .venv/bin/python -m uvicorn app.main:app --port 17777

# 프런트
cd frontend && npm run build   # dist/ 를 백엔드가 서빙
```

## 견고성 이력
자율 하드닝 루프에서 5라운드 적대적 리뷰(파일별·물리·파서·횡단 정합성·동시성)로 실결함 **35건 발견·수정**. 상세는 [context-notes.md](context-notes.md)·[checklist.md](checklist.md).

File: backend/scratchpad/w6_stiff_comp/dl/pufoam.txt (part 1 of 2)
Article

A Comprehensive Method with Verification for Characterizing
the Visco-Hyperelastic Material Model of Polyurethane Foam of
Passenger Car Seats
Jianjiao Deng 1,† , Zunming Wang 2,† , Yi Qiu 3, *, Xu Zheng 2, * , Zuofeng Pan 1 , Jingbao Zhao 1 , Yuting Ma 1 ,
Yabao Li 1 and Chi Liu 2

                                            1   State Key Laboratory of Advanced Vehicle Integration and Control, China FAW Group Co., Ltd.,
                                                Changchun 130011, China; dengjianjiao@faw.com.cn (J.D.); panzuofeng@faw.com.cn (Z.P.);
                                                zhaojingbao@faw.com.cn (J.Z.); mayuting1@faw.com.cn (Y.M.); liyabao@faw.com.cn (Y.L.)
                                            2   Department of Energy Engineering, Zhejiang University, Hangzhou 310027, China;
                                                zm.wang@zju.edu.cn (Z.W.); chi.liu@zju.edu.cn (C.L.)
                                            3   School of Vehicles and Intelligent Transportation, Fuyao University of Science and Technology,
                                                Fuzhou 350300, China
                                            *   Correspondence: yiqiu@fyust.edu.cn (Y.Q.); zhengxu@zju.edu.cn (X.Z.)
                                            †   The two authors contributed equally to this paper.


                                            Abstract
                                            Polyurethane foam is widely used as a primary filling material in car seats. While it
                                            provides good damping and energy absorption, the mechanical properties are complex but
                                            play a vital role in vibration attenuation and vehicle ride comfort. This study proposes a
                                            comprehensive experimental and analytical method to characterize the visco-hyperelastic
                                            properties of seat-grade polyurethane foam. Quasi-static and dynamic compression tests
                                            were conducted on foam blocks to obtain load–deflection curves and dynamic stiffness. A
                                            visco-hyperelastic material model was developed, where the hyperelastic response was
                                            derived via the hereditary integral and difference-stress method, and viscoelastic behavior
                                            was captured using a Prony series fitted to dynamic stiffness data. The model was validated
                                            using finite element simulations, showing good agreement with experimental results in
Academic Editor: Angelo Morro               both static and dynamic conditions. The proposed method enables accurate characterization
Received: 7 July 2025                       of the visco-hyperelastic material properties of seat-grade polyurethane foam.
Revised: 23 July 2025
Accepted: 25 July 2025                      Keywords: polyurethane foam; visco-hyperelastic model; finite element method; parameter
Published: 28 July 2025
                                            identification; stress decomposition
Citation: Deng, J.; Wang, Z.; Qiu, Y.;
Zheng, X.; Pan, Z.; Zhao, J.; Ma, Y.; Li,
Y.; Liu, C. A Comprehensive Method
with Verification for Characterizing
                                            1. Introduction
the Visco-Hyperelastic Material Model
of Polyurethane Foam of Passenger                The passenger car stands as one of the most remarkable inventions in human history,
Car Seats. Materials 2025, 18, 3526.        revolutionizing human life by providing convenience and efficiency. In this context, seat
https://doi.org/10.3390/                    design plays a vital role as it serves as the primary interface between occupants and the
ma18153526
                                            vehicle structure. Undoubtedly, ensuring comfort has a high rank among the most crucial
Copyright: © 2025 by the authors.           aspects of seat design. To comprehensively address this objective, the study of vehicle seat
Licensee MDPI, Basel, Switzerland.          comfort can be approached from static and dynamic perspectives, depending on whether
This article is an open access article
                                            the seat is subjected to vibrations or not.
distributed under the terms and
                                                 Since the early 1960s, flexible-formed polyurethane foam has emerged as the preferred
conditions of the Creative Commons
Attribution (CC BY) license
                                            material for automotive seat applications [1]. The success of this material can be attributed,
(https://creativecommons.org/               in part, to its remarkable ability to be tailored to meet diverse performance objectives
licenses/by/4.0/).                          required by vehicles worldwide. Particularly, its vibration-damping characteristics can be


Materials 2025, 18, 3526                                                                                            https://doi.org/10.3390/ma18153526
Materials 2025, 18, 3526                                                                                            2 of 16



                           easily customized, allowing manufacturers to optimize comfort levels for occupants. In
                           light of this, understanding the physical characteristics of polyurethane foam and their
                           relationship to seat comfort plays an important role in seat design.
                                 The stress–strain behavior of polyurethane foams exhibits nonlinear hyperelastic
                           characteristics, which can be described by various hyperelastic models [2,3]. These mod-
                           els available in the literature have been developed primarily by fitting experimental
                           data of hyperelastic materials, typically by evaluating the strain energy density derived
                           from the Green–Lagrange tensor or Euler–Almansi tensor. In addition to hyperelasticity,
                           polyurethane foams also exhibit viscoelastic behavior, which significantly influences their
                           performance [4,5]. A material is considered memory viscoelastic if its current response de-
                           pends not only on its current loading state but also on its previous state [6]. Yang and Shim
                           proposed a visco-hyperelastic model to capture the large three-dimensional compression
                           behavior of foams under strain rates [7]. Ju et al. developed a visco-hyperelastic consti-
                           tutive model to characterize the quasi-static behavior of polyurethane foam under large
                           deformations, utilizing the difference-stress method to identify the viscoelastic behavior [8].
                                 Describing the characteristics of polyurethane foam using the finite element method
                           poses significant challenges. Firstly, elastomeric behavior is inherently complex, and
                           secondly, the material undergoes large deformations leading to geometric nonlinearity.
                           Numerous studies have conducted numerical simulations based on theoretical constitutive
                           models to determine the material properties. Liang and Chandrashekhara developed
                           a neural network-based strain energy function for compressible elastomeric foam and
                           implemented it in the ABAQUS finite element code [9]. Silber et al. assessed the suitability
                           of a strain energy function proposed by Hill and Storakers for finite hyperelasticity in
                           describing the elastic properties of soft foams [10]. Mircheski et al. created a virtual solid
                           model of the body and driver’s seat and performed virtual testing of the sitting process in
                           ABAQUS [11]. Kim et al. calibrated hyperelastic and hyperfoam constitutive models for
                           rigid polyurethane foam, capturing the characteristics of both soft foam and rubber [12].
                           Grujicic et al. developed detailed finite element models of a car seat and a seated human to
                           investigate their interactions and resulting seating comfort [13]. Oh et al. and Kim et al.
                           incorporated normalized stress relaxation moduli into the static stress–strain curves to
                           predict time-dependent deformation [14,15]. However, they considered viscoelasticity only
                           during relaxation testing, not in static compression tests. Fazekas and Goda proposed
                           numerical stress solutions to calibrate hyper-viscoelastic material models for polymer
                           foams, allowing the separation of time-independent hyperelastic and time-dependent
                           viscoelastic model parameters by mitigating errors [16].
                                 Previous studies have commonly utilized the hyperfoam constitutive model in finite
                           element analyses of low-density foam, with the model parameters determined through
                           curve fitting based on experimental data. However, the hyperfoam model is essentially a
                           hyperelastic model and cannot capture the viscoelastic properties of polyurethane foam. To
                           address this limitation, some researchers attempted to incorporate viscoelasticity directly
                           into hyperelastic models, often by applying stress relaxation functions or simplified as-
                           sumptions. In these approaches, it is typically assumed that the stress–strain response is
                           time-independent, which may neglect the effects of viscous dissipation observed during
                           loading and unloading in compression tests. Moreover, many of these models treat the
                           total stress as a single outcome of both elastic and viscous effects, without explicitly decom-
                           posing the stress components. As a result, they may fail to accurately represent the coupled
                           visco-hyperelastic behavior of polyurethane foam under varying loading conditions.
                                 In this study, a method that independently identifies the hyperelastic and viscoelastic
                           components based on quasi-static and dynamic test data was introduced, enabling accurate
                           parameter determination and numerical implementation. The hyperelastic and viscoelastic
Materials 2025, 18, 3526                                                                                             3 of 16



                           components of stress were distinguished and identified independently based on the results
                           of the above-mentioned tests. The results of the numerical calculations demonstrated
                           excellent agreement with the experimental results.

                           2. Experimental Study
                                Quasi-static and dynamic compression tests are commonly performed on low-density
                           polyurethane foam to investigate its mechanical behavior. In this study, we conducted these
                           two tests to acquire the necessary data for modeling and analysis, which also offer valuable
                           insights into the material’s structural performance under varying loading conditions.

                           2.1. Materials
                                A polyurethane foam sample provided by a seat supplier (Changchun Hongda Sponge
                           Manufacturing Co., Ltd., Changchun, China) was selected for the quasi-static and dynamic
                           tests. The foam sample had a density of 65 kg/m3 and a hardness of 150 N, which
                           was determined using the low indentation hardness index as per method D defined in
                           ISO 2439-2008. Table 1 is a summary of the material properties for the polyurethane
                           foam sample.

                           Table 1. Material properties for the polyurethane foam sample.

                                              Foam Type                             Flexible Polyurethane Foam
                                              Isocyanate                                Toluene diisocyanate
                                                Polyol                                       Polyether
                                            Expansion gas                                       CO2
                                               Cell type                                       Open
                                       Dimension (l × w × h)                         80 mm × 80 mm × 80 mm
                                                Density                                      65 kg/m3
                                               Hardness                                        150 N

                           2.2. Quasi-Static Compression Test
                                 The quasi-static tests were conducted using an “INSTRON 5965” (Instron, Norwood,
                           MA, USA) universal material testing system equipped with Bluehill Universal Software
                           (v 4.28), with a force measurement accuracy of ±0.5% and a 2.5 kHz data acquisition rate,
                           which fulfilled the requirements of the quasi-static test. This instrument featured a vertically
                           moving actuator, and the indenter was securely bolted to the crosshead of the actuator to
                           cover the upper surface of the specimen. The experimental setup for the quasi-static test is
                           illustrated in Figure 1.




                           Figure 1. The apparatus used in the quasi-static test.
Materials 2025, 18, 3526                                                                                           4 of 16



                                In this study, Method E in ISO 2439-2008 was utilized as a reference for the test
                           procedure. The test specimen was positioned on the supporting plate of the apparatus, and
                           an indentation was made on the specimen. To initiate the test, the specimen underwent a
                           preloading phase at a rate of 120 mm/min, resulting in a 60 mm deformation. The load
                           was released at the same rate until the top of the specimen was fully cleared. Subsequently,
                           the specimen was allowed to rest for a period of 5 min. To commence the compression test,
                           the indenter was lowered at a rate of 30 mm/min until a contact force of 4.5 ± 0.5 N was
                           achieved. At this point, the displacement and force indicators were zeroed, establishing
                           the starting point of the compression test. The specimen was then compressed at a rate of
                           120 mm/min to 75% of its thickness, while the force–displacement data was continuously
                           recorded. Following the completion of the compression cycle, there was a controlled
                           interval of 2 s before the decompression cycle commenced. The average value of the 6 tests
                           was taken as the final result for the sample.
                                Initially, the obtained force–displacement test results were transformed into nominal
                           stress–strain test results. The nominal strain was calculated as the change in thickness per
                           unit of the original thickness, while the nominal stress was determined as the force per unit
                           of the original cross-sectional area. The resulting stress–strain curve of the polyurethane
                           foam sample is depicted in Figure 2. As shown in the figure, the stress–strain curve
                           exhibited pronounced nonlinear characteristics. Notably, the loading and unloading paths
                           did not overlap, indicating the presence of viscoelastic properties.




                           Figure 2. The stress–strain curve of the quasi-static compression test of the sample.

                           2.3. Dynamic Compression Test
                                 The dynamic test was conducted using the “INSTRON 8801” (Instron, Norwood,
                           MA, USA) servohydraulic fatigue testing system with a force measurement accuracy of
                           ±0.5%, equipped with two inline and vertically moving actuators. To begin the dynamic
                           test, the supporting plate was mounted on the lower actuator and subsequently locked in
                           place. Next, the indenter was securely bolted to the crosshead of the upper actuator. The
                           experimental setup for the dynamic test is depicted in Figure 3.
Materials 2025, 18, 3526                                                                                           5 of 16




                           Figure 3. The apparatus used in the dynamic test.

                                 The dynamic test, described in the “ASTM D3574-2017” standard for constant de-
                           flection pounding, served as the reference for this study. The installation and preload
                           procedures were identical to those described in Section 2.2. Subsequently, the specimen was
                           indented at a rate of 30 mm/min to 25% of its thickness. Afterward, the lower actuators
                           produced sinusoidal vibration excitations ranging from 1 to 20 Hz, with frequency intervals
                           of 1 Hz, and at least 20 cycles were executed at each frequency. The amplitude of the
                           vibration excitations at each frequency was set to a peak-to-peak value of 0.25 m/s2 .
                                 The force–displacement test results were likewise transformed into nominal stress–
                           strain data. In the context of dynamic testing, the dynamic complex modulus represents the
                           transfer function between the nominal stress and nominal strain. This complex modulus is
                           characterized by three components: the dynamic modulus, which represents its amplitude;
                           the storage modulus, which corresponds to the real part of the complex modulus; and the
                           loss modulus, which represents its imaginary part. The ratio of the loss modulus to the
                           storage modulus is known as the loss factor, and it can be expressed as follows:

                                                                               E′′
                                                                     tan δ =                                          (1)
                                                                               E′

                           where E′′ is the loss modulus, E′ is the storage modulus, and the angle δ is indicative of the
                           prominence of the viscous effect. The test results are illustrated in Figure 4.




                           Figure 4. The dynamic modulus and phase angle of the sample.
Materials 2025, 18, 3526                                                                                          6 of 16



                           3. Parameter Identification of the Visco-Hyperelastic Model of the Foam
                                This section presents the parameter determination of the visco-hyperelastic model
                           of low-density foam. To achieve this, the material model of the polyurethane foam was
                           accurately defined, and the parameters of the model were determined. To validate the
                           material model, the static and dynamic tests were simulated by finite element analysis. By
                           comparing the calculated results with the corresponding test results, the accuracy of the
                           proposed model was verified.
                                To predict the mechanical behavior of the foam accurately, a visco-hyperelastic model
                           comprising both nonlinear hyperelastic and viscoelastic components was proposed. “Hy-
                           perfoam” and “Viscoelastic” constitutive models were defined in finite element analysis.
                           Specifically, the stress–strain curve obtained from the quasi-static compression test served
                           as the input for identifying the hyperelastic component, while the dynamic modulus data
                           from the dynamic compression test were used to characterize the viscoelastic behavior.
                           Uniaxial compression test data were required for identifying the model parameters when
                           the “Hyperfoam” model was defined. However, given the assumptions in this study, the
                           stress during quasi-static compression tests encompassed both hyperelastic and viscoelastic
                           components. To cope with this challenge, the hereditary integral viscoelastic model and
                           the difference-stress method were employed to decompose the uniaxial compression stress.
                           The resulting hyperelastic part was utilized as input data for the “Hyperfoam” model.
                           Meanwhile, the Prony series was determined through parameter fitting of the dynamic test
                           results to characterize the viscoelastic behavior for the “Viscoelastic” constitutive model.
                           The entire modeling process, detailing the decomposition and fitting steps, is illustrated in
                           Figure 5.




                           Figure 5. Flow chart of the modeling process.

                           3.1. Hyperelastic Model
                                A modified form of the Hill strain energy potential for constitutive modeling of
                           elastomeric foam materials named “Hyperfoam” in ABAQUS was adopted:

                                                     N    
                                                                           1  el −αi βi
                                                                                            
                                                      2µi αi
                                             U = ∑ 2 λ̂1 + λ̂2 + λ̂3 − 3 +
                                                             αi    αi
                                                                                J         −1                         (2)
                                                 i =1 α i
                                                                           βi

                           where µi , αi , and β i are temperature-dependent material constants to be determined by
                           curve fitting the experimental stress–strain data; N is the curve fitting order.

                                                           − 1
                                                                3
                                                     λ̂k = J th   λk (k = 1, 2, 3) λ̂1 λ̂2 λ̂3 = J el                (3)
Materials 2025, 18, 3526                                                                                                   7 of 16



                               Here, λk denotes the principal stretches. The elastic volume ratio, J el , relates the total
                           volume ratio J and the thermal volume ratio J th :

                                                                                        J
                                                                             J el =                                           (4)
                                                                                      J th

                                J th is given by
                                                                                      3
                                                                        J th = 1 + εth                                        (5)

                           where εth is the linear thermal expansion strain, which is obtained from the temperature
                           and the isotropic thermal expansion coefficient.
                                When the thermal effect is not considered, which is the case in this paper, J el = J and
                           λ̂k = λk .
                                It is worth noting that this part only introduced the hyperelastic constitutive model
                           that was utilized in finite element analysis. The hyperfoam constitutive model was not
                           employed for parameter fitting during the determination of the hyperelastic component of
                           the stress from the quasi-static test.

                           3.2. Viscoelastic Model
                                Two viscoelastic models are introduced in this paper. To distinguish the quasi-static
                           stress, the hereditary integral model, in conjunction with the difference-stress method,
                           was employed. On the other hand, for determining the Prony series with the dynamic
                           compression test, the generalized Maxwell viscoelastic model was utilized.
                                The viscoelastic stress in this study was characterized using a hereditary integral
                           model, which has been extensively utilized in previous research [17–19]. By employing the
                           same loading and unloading parameters, this model effectively separated the stress during
                           the quasi-static compression test through an analytical approach:
                                              
                                                                 Rt 2      − β i (t−τ ) ε ( τ ) dτ                     T
                                                                  0 ∑ αi e                                      0≤t≤
                                              
                                              
                                              
                                              
                                              
                                                                   i =1                                               2
                                   σv (t) =        T                                                                          (6)
                                                        2                              2                        T
                                              
                                               R   2 ∑ α e− βi (t−τ ) ε(τ )dτ + R t ∑ α e− βi (t−τ ) ε(τ )dτ     ≤t≤T
                                              
                                                 0        i                       T      i
                                                                                                                2
                                                      i =1                           i =1
                                              
                                              
                                                                                   2
                                 ε is the strain in the test, and σv is the predicted viscoelastic stress response of the test.
                           αi is the ith complex number that represents the viscoelastic residue. β i is the ith complex
                           number that represents the viscoelastic mode.
                                 To acquire the constitutive model parameters essential for the finite element analysis,
                           the generalized Maxwell model was chosen and represented using the Dirichlet–Prony
                           series. These parameters were determined through dynamic compression tests. The
                           generalized Maxwell model comprises n + 1 constituent elements in parallel, which consist
                           of n Maxwell models along with an isolated spring, as depicted in Figure 6.




                           Figure 6. A schematic of the generalized Maxwell model.
Materials 2025, 18, 3526                                                                                                   8 of 16



                           3.3. Determining the Hyperelastic Component of the Model
                                 During the quasi-static test, the hyperelastic model effectively captured the mate-
                           rial’s nonlinear elastic behavior, while the hereditary integral model accurately depicted
                           the nonlinear viscoelastic response. By integrating the hyperelastic and hereditary inte-
                           gral models, this study established a visco-hyperelastic framework capable of describ-
                           ing the nonlinear mechanical response of polyurethane foam. The stress response of
                           the visco-hyperelastic model could be decomposed into the hyperelastic part and the
                           viscoelastic part:
                                                                    σ = σe + σv                                    (7)

                           where σ is the total stress response of the process, and σe and σv are the hyperelastic stress
                           and viscoelastic stress, respectively.
                                In this study, the difference-stress method was employed to ascertain the viscoelastic
                           parameters. The essence of the difference-stress method lies in leveraging the symmetry
                           of elastic stress during both loading and unloading processes. As a result, the analytical
                           expression for stress difference between loading and unloading solely encompassed the
                           viscoelastic parameters:

                                             δσ = σe (t1 ) − σe (t2 ) + σv (t1 ) − σv (t2 ) = σv (t1 ) − σv (t2 )             (8)
                                       h   i          h    i
                           where t1 ∈ 0, T2 and t2 ∈ T2 , T are the loading time and unloading time corresponding
                           to the same strain level. During the quasi-static uniaxial compression test, the strain
                           rate remained constant and consistent between the loading and unloading stages. The
                           relationship between stress and time during these stages was described as follows:
                                                                (
                                                                          2ε max
                                                                             T τ         0 ≤ τ ≤ T2
                                                      ε(τ ) =        2ε max              T                                    (9)
                                                                    − T τ + 2ε max       2 ≤τ ≤ T

                           where ε max is the maximum strain. The following relationship between t1 and t2 was not
                           difficult to deduce:
                                                                 t1 + t2 = T                                   (10)

                                Stress difference could be explicitly expressed by t1 , and viscoelastic parameters could
                           be expressed by combining Equations (6), (8), and (10). The viscoelastic parameters were
                           ascertained through a parameter optimization method. Utilizing the nonlinear least-square
                           solver and the trust-region reflective algorithm within the MATLAB optimization tool, the
                           error between the model results and the test data was minimized. To quantify the error
                           and evaluate the fitting accuracy, the root mean square error function was employed:
                                                                s
                                                                    1 n h               i2
                                                                      ∑
                                                                                 (i )      (i )
                                                    RMSE =                 σmod t1 − σexp t1                                 (11)
                                                                    n i =1

                           where σmod is the modeled stress and σexp is the experimental stress. In this study, the
                                                                                                                    (i )
                           computation of these two stresses was conducted at intervals of 1 s. t1 represents the
                           selected discrete time point. The maximum index value n of the loading time i was set to
                           150, corresponding to the completion of loading at 150 s.
                                 The viscoelastic parameters were ultimately obtained and are presented in Table 2. To
                           assess the model’s accuracy, a comparison of stress differences between the model and the
                           test data is depicted in Figure 7.
Materials 2025, 18, 3526                                                                                                            9 of 16



                                      Table 2. The determined viscoelastic parameters.

       Re (α1 )            Im (α1 )       Re (β1 )        Im (β1 )          Re (α2 )         Im (α2 )            Re (β2 )     Im (β2 )
   −4.85 × 10−3             0.662      5.25 × 10−5      3.45 × 10−6          −3.01                6.25      1.32 × 10−3     2.01 × 10−4




                                      Figure 7. The comparison of stress differences between the model and the test.

                                           The viscoelastic part of the quasi-static test, in both loading and unloading stages, was
                                      calculated based on the obtained viscoelastic parameters. Meanwhile, the hyperelastic part
                                      was computed using Equations (6) and (7). The resultant decomposed hyperelastic and
                                      viscoelastic stresses are illustrated in Figure 8.




                                      Figure 8. The decomposed hyperelastic and viscoelastic stress.

                                      3.4. Determining the Parameters of the Viscoelastic Model
                                           In this section, the parameters of the generalized Maxwell viscoelastic model were
                                      determined through the dynamic modulus test. The relaxation modulus of the generalized
                                      Maxwell model is represented as follows:

                                                                                               t−τ
                                                                                            n        −
                                                                       E(t − τ ) = E∞ + ∑ Er e Tr                                        (12)
                                                                                           r =1

                                      where E∞ represents the equilibrium modulus to maintain the long-term elasticity of the
                                      model. Tr = ηr /Er represents relaxation time. Er is the elastic modulus, and ηr is the
                                      viscosity coefficient.
                                           When a viscoelastic material is subjected to an oscillating strain, the controlled strain
                                      load can be expressed as follows:

                                                                     ε(t) = ε 0 eiωt = ε 0 (cos ωt + i sin ωt)                           (13)
Materials 2025, 18, 3526                                                                                               10 of 16



                           where ε 0 is the strain amplitude, and ω is the angular velocity. The dynamic Prony series
                           expression of the generalized Maxwell model can be obtained:

                                                                                n
                                                                                     iωEr ηr
                                                              E∗ (iω ) = E∞ + ∑                                              (14)
                                                                               r =1
                                                                                    iωηr + Er

                                                                   n                          n
                                                                        ω 2 Er ηr2               ω 2 Tr2 Er
                                                 E′ (ω ) = E∞ + ∑       2  2       2
                                                                                     = E∞ + ∑     2 2
                                                                                                                             (15)
                                                                  r =1 ω ηr + Er            r =1 ω Tr + 1
                                                                    n                  n
                                                                         ωEr2 ηr           ωTr Er
                                                       E′′ (ω ) = ∑      2 2     2
                                                                                   = ∑     2 2
                                                                                                                             (16)
                                                                   r =1 ω ηr + Er    r =1 ω Tr + 1

                                 E∗ (iω ) represents the complex modulus, and E′ (ω ) and E′′ (ω ) denote the real and
                           imaginary parts of the complex modulus, respectively. The phase angle δ represents the
                           viscous effect of the material.
                                 For the discrete dynamic modulus frequency domain data, the relaxation time of each
