Repository: squall321/MaterialTwinWeb

<!-- MaterialTwin 프로젝트 개요·현황·구조 진입점. -->

# MaterialTwin

쯔윅(Zwick/Roell testXpert) 인장·완화 시험 데이터를 업로드받아 **물성 도출 → 구성방정식 피팅 → LS-DYNA 카드**까지 한 흐름으로 만들고, 그 DB 전체를 **LLM이 MCP로 직접 조회·등록**하는 재료 물성 플랫폼.

## 구성
- **backend/** — FastAPI + SQLAlchemy(SQLite↔Postgres) + Alembic. 단일 SIF로 프런트(`frontend/dist`)를 StaticFiles 서빙.
- **frontend/** — Vite + React + TypeScript, 상대경로·해시 라우팅(`/apps/<slug>/` 서브패스 대응), ECharts.
- **backend/mcp_server.py** — MCP(stdio) 서버. → [docs/MCP.md](docs/MCP.md)
- **docs/** — [intro.html](docs/intro.html)(비전) · [showcase.html](docs/showcase.html)(시연) · [MCP.md](docs/MCP.md)

## 기능 현황 (2026-07 기준)

| 영역 | 상태 |
|---|---|
| 인제스트 → 물성(E·Rp0.2·UTS·연신) | ✅ 골든 픽스처 ±2% 검증 |
| 진응력·넥킹(Considère) | ✅ |
| 구성방정식 피팅(Hollomon/Swift/Voce/Johnson-Cook) | ✅ |
| 점탄성 완화·Prony 급수 | ✅ |
| LS-DYNA 카드(*MAT_024·*MAT_098·*MAT_VISCOELASTIC, 4 단위계) | ✅ |
| 인사이트 대시보드(Ashby·계열 통계·커버리지·지식그래프) | ✅ |
| 업로드 마법사·재료 편집/삭제·시험 이상치 토글 | ✅ |
| **MCP 서버**(조회 13 · 등록 7 도구 + 리소스 2 + 프롬프트 2) | ✅ 프로토콜 왕복 검증 |
| Postgres 호환 | ✅ PG16 실검증 |
| SIF 패키징(HEAX_DATA_DIR 영속 볼륨) | ✅ 리허설 완료 |

**품질**: pytest **112 passed**, 프런트 빌드 클린, 마이그레이션 체인 upgrade↔downgrade 왕복·드리프트 없음.

**보류(외부 의존/후순위)**: 실 testXpert 바이너리(zse/zsx) 파서·초탄성(Ogden) 카드(실데이터 필요), 자동 E구간 선택·인증(설계상 후순위).

## 개발
```bash

# 백엔드(Python 3.12 .venv 필수 — 시스템 python은 3.10)
cd backend && .venv/bin/python -m pytest -q
MATERIALTWIN_DATA_DIR=$PWD/var/data \
  MATERIALTWIN_DATABASE_URL=sqlite:///$PWD/var/data/materialtwin.db \
  .venv/bin/python -m uvicorn app.main:app --port 17777

# 프런트
cd frontend && npm run build   # dist/ 를 백엔드가 서빙
```

## 견고성 이력
자율 하드닝 루프에서 5라운드 적대적 리뷰(파일별·물리·파서·횡단 정합성·동시성)로 실결함 **35건 발견·수정**. 상세는 [context-notes.md](context-notes.md)·[checklist.md](checklist.md).

File: backend/scratchpad/w6_dew/all_rows.tsv (part 1 of 5)
abs.txt		Markgraf, 2005(62)	Critical ST	γc = 35-42 mJ/m2; no temp cited                    Test liquids not known.
abs.txt		Fukuzawa, 1994(113)	Contact angle	θWY = 89.7o; no temp cited                         Contact angle measured after stabilizing for 15 secs.
abs.txt		Johansson, 2006(138)	Contact angle	θWA = 72o; no temp cited                           Ultrasonically cleaned in isopropanol and rinsed with ethanol.
abs.txt		Fukuzawa, 1994(113)	Contact angle	γs = 35.2 mJ/m2 (γsLW = 39.4, γsAB = -4.3,         Test liquids: water, formamide, and diiodomethane; acid-base | γs+ = 0.8, γs- = 5.6); no temp cited               analysis, calculated per Good and Van Oss(86). Contact angles | measured after stabilizing for 15 secs.
abs.txt		Fukuzawa, 1994(113)	Contact angle	γs = 40.5 mJ/m2; no temp cited                     Test liquids: water, formamide, and diiodomethane; acid-base | analysis calculated by arithmetic and geometric means.
abs.txt		Schoff, 2003(263)	Contact angle	γs = 45 mJ/m (γs = 37; γ s = 8); no temp cited Test liquids not known, by geometric mean equation. | 2   d        p | Cycolac GPM 5600.
abs.txt		Schoff, 2003(263)	Contact angle	γs = 51 mJ/m2 (γsd = 40; γ sp = 11); no temp cited Test liquids not known, by geometric mean equation. | Cycoloy C-2950.
abs.txt		Schoff, 2003(263)	Contact angle	γs = 42 mJ/m (γs = 33; γ s = 9); no temp cited Test liquids not known, by geometric mean equation. | 2   d        p | Dow Magnum 344HP.
abs.txt		Top Analytica(60)	Contact angle	γs = 42 mJ/m2 (γsd = 35, γ sp = 8); no temp cited Test liquids: water, diiodomethane, and ethylene glycol, by | by harmonic mean equation.
abs.txt		Top Analytica(60)	Contact angle	γs = 42 mJ/m (γs = 39.4, γs = 2.6, | 2   LW          AB | Test liquids: water, diiodomethane, and ethylene glycol; | γs+ = 1.0, γs- = 1.7); no temp cited               acid-base analysis.
abs.txt		Top Analytica(60)	Contact angle	γs = 38 mJ/m2 (γsd = 34, γ sp = 4); no temp cited Test liquids: water, diiodomethane, and ethylene glycol, by | harmonic mean equation. Prewashed with ionized water.
aluminum_foil.txt		Hansen, 1993(109)	Contact angle	θWY = 84.5o; no temp cited                       Sample aged for one day.
aluminum_foil.txt		Hansen, 1993(109)	Contact angle	θWY = 78o; no temp cited                         Sample aged for 14 days.
aluminum_foil.txt		Hansen, 1993(109)	Contact angle	γs = 39.4 mJ/m2 (γsd = 31.3, γsp = 8.1);         Test liquids: water and diiodomethane, by harmonic mean | no temp cited                                    equation. Sample aged for one day.
aluminum_foil.txt		Hansen, 1993(109)	Contact angle	γs = 42.9 mJ/m2 (γsd = 32.1, γsp = 10.8);        Test liquids: water and diiodomethane, by harmonic mean | no temp cited                                    equation. Sample aged for 14 days.
butyl_rubber.txt		Crocker, 1969(111)	Critical ST	γc = 27 mJ/m2; no temp cited                     Test liquids not known.
butyl_rubber.txt		Shafrin, 1975(297)	Critical ST	γc = 27 mJ/m2; 20oC                              Test liquids not known.
butyl_rubber.txt		Budziak, 1991(235)	Contact angle	θWA = 110.8-113.3o; no temp cited
butyl_rubber.txt		van Oss, 1989(22)	Contact angle	γs = 25.0 mJ/m2 (γsLW = 25.0, γsAB = 0.0,        Test liquids water, alpha-bromonaphthalene, diiodomethane, | γs+ = 0.0, γs- = 0.0); 20oC                      formamide, and glycerin; acid-base analysis.
butyl_rubber.txt		Roe, 1968(32)	From polymer melt	γs = 34.0 mJ/m2; 20oC                            Measurement by pendant drop of polymer melt extrapolated | to 20oC. Mn = 2700.
butyl_rubber.txt		LeGrand, 1969(36)	From polymer melt	γs = 35.6 mJ/m2; 24oC                            Measurement by pendant drop of polymer melt extrapolated | to 20oC; various molecular weights.
butyl_rubber.txt		Wu, 1969(28)	From polymer melt	γs = 33.6 mJ/m2; 20oC                            Measurement by pendant drop of polymer melt extrapolated | to 20oC. Mn = 2700. | (d)
butyl_rubber.txt		Sewell, 1971(193)	Calculated	γs = 19.5 mJ/m2; no temp cited                   Calculated from parachor and cohesive energy. | (d)
butyl_rubber.txt		Sewell, 1971(193)	Calculated	γs = 20.4 mJ/m2; no temp cited                   Calculated by least squares from cohesive energy and molar | volume.
butyl_rubber.txt		Wu, 1974(47)	Calculated	γs = 34.6 mJ/m2; 20oC                            Calculated from free volume theory and molecular weight.
butyl_rubber.txt		Wu, 1974(47)	Calculated	γs = 35.6 mJ/m2; 20oC                            Calculated from free volume theory and molecular weight.
butyl_rubber.txt		Wu, 1982(18)	Calculated	γs = 30.8 mJ/m2; 20oC                            Calculated from cohesive energy density and solubility | parameters.
butyl_rubber.txt		Wu, 1982(18)	Calculated	γs = 34.5 mJ/m2; 20oC                            Calculated from liquid homologs. Infinite molecular weight.
butyl_rubber.txt		Van Ness, 1992(186)	Calculated	γs = 35.1 mJ/m2; 20oC                            Calculated molten surface tension value, extrapolated to 20oC. | Surface-tension.de, 2007(110)
butyl_rubber.txt			Unknown	γs = 33.6 mJ/m2 (γsd = 33.6, γsp = 0.0); 20oC    No details available.
cellulose_acetate.txt		Hamilton, 1972(74)	Critical ST	γc = 36 mJ/m2; no temp cited                      Test liquids: water and octane.
cellulose_acetate.txt		Kutsch, 1993(102)	Critical ST	γc = 39 mJ/m2; no temp cited                      Test liquids not known.
cellulose_acetate.txt		van Oss, 1989(22)	Contact angle	θWY = 54.5o; 20oC
cellulose_acetate.txt		Busscher, 1981(72)	Contact angle	γs = 38.2 mJ/m2 (γsd = 29.7, γsp = 8.5);          Test liquids: water and propanol. | no temp cited
cellulose_acetate.txt		van Oss, 1989(22)	Contact angle	γs = 43 mJ/m2 (γ sLW = 38, γsAB = 5.2,            Test liquids: water, alpha-bromonaphthalene, diiodomethane, | γs+ = 0.3, γs- = 22.7); 20oC                      formamide, and glycerin; acid-base analysis.
cellulose_acetate.txt		Wu, 1989(273)	Contact angle	γs = 45.9 mJ/m2 (γsd = 32.3, γsp = 13.6);         Test liquids not known. | 20oC
cellulose_acetate.txt		Good, 1991(135)	Contact angle	γs = 40.3 mJ/m2 (γsLW = 35, γsAB = 5.3,           Test liquids: water and glycerol; acid-base analysis. | γs+ = 0.3, γs- = 22.7); no temp cited
cellulose_acetate.txt		Lee, 1999(116)	Contact angle	γs = 38 mJ/m2 (γ sLW = 38, γsAB = 0.0,            Test liquids: water, alpha-bromonaphthalene, diiodomethane, | γs+ = 0.0, γs- = 25); 20oC                        formamide, and glycerin; acid-base analysis, based on reference | values for water of γ+ = 34.2 mJ/m2 and γ- = 19 mJ/m2. | (d)
cellulose_acetate.txt		van Oss, 2006(117)	Contact angle	γs = 52.6 mJ/m2 (γsLW = 44.9, γ sAB = 7.7,        Test liquids: water, glycerin, formamide, diiodomethane, and | γs+ = 0.8, γs- = 18.5); 20oC                      alpha-bromonaphthalene; acid-base analysis of film evaporated | on glass from MEK solution.
epoxy.txt		Wu, 1971(41)	Critical ST	γc = 44 mJ/m2; 20oC                              Test liquids not known. Amine-cured epoxy resin.
epoxy.txt		George, 1993(215)	Critical ST	γc = 43-47 mJ/m2; no temp cited                  Test liquids not known. DGEBA-amine.
epoxy.txt		Occhiello, 1991(202)	Contact angle	θWY = 54o; no temp cited                         Epoxy E11 adhesive, cured 1 h at 353K (80oC).
epoxy.txt		Occhiello, 1991(202)	Contact angle	θWA = 90o, θWR = 18o, dθW = 72o;                 Epoxy E11 adhesive, cured 1 h at 353K (80oC). | no temp cited
epoxy.txt		Uner, 2000(264)	Contact angle	θWA = 85o; no temp cited
epoxy.txt		Wu, 1989(273)	Contact angle	γs = 46.8 mJ/m2; 20oC                            Test liquids not known. Diglycidyl ether of bisphenol-A with | 6% by weight of N-N-diethylaminopropylamine, cured.
epoxy.txt		Wu, 1989(273)	Contact angle	γs = 39.1 mJ/m2 (γsd = 32.6; γsp = 6.5); 20oC    Test liquids not known. Diglycidyl ether of bisphenol-A with | stoichimetric amount of triethylenetetramine, cured.
epoxy.txt		Berger, 1991(145)	Contact angle	γs = 42.6 mJ/m2 (γsd = 42.6; γsp = 0.0);         Various test liquids, by geometric mean equation. | no temp cited                                    Commercial two-part acid-cured epoxy adhesive.
epoxy.txt		Occhiello, 1991(202)	Contact angle	γs = 51.6 mJ/m2 (γsd = 32.6, γsp = 19.0);        Test liquids: water and diiodomethane; epoxy E11 adhesive, | no temp cited                                    cured 1 h at 353K (80oC).
epoxy.txt		Comyn, 2006(279)	Contact angle	γs = 45.5 mJ/m2 (γsd = 37.2; γsp = 8.3);         Test liquids not known. Rubber modified epoxide surface. | no temp cited
epoxy.txt		Comyn, 2006(279)	Contact angle	γs = 46.2 mJ/m2 (γsd = 41.2; γsp = 5.0);         Test liquids not known. Amine cured epoxide surface. | no temp cited
fep.txt		Sperati, 1989(222)	Critical ST	γc = 17.8-18.6 mJ/m2; no temp cited               Test liquids not known.
fep.txt		Markgraf, 2005(62)	Critical ST	γc = 18-22 mJ/m2; no temp cited                   Test liquids not known.
fep.txt		Petke, 1969(234)	Contact angle	θWA = 108o; no temp cited
fep.txt		Dwight, 1974(52)	Contact angle	θWA = 109o, θWR = 93o, dθW = 16o; | no temp cited
fep.txt		Westerdahl, 1974(63)	Contact angle	θWY = 103o, no temp cited                         Commercial grade film, thickness 5 mils.
fep.txt		Triolo, 1983(189)	Contact angle	θWR = 96o; no temp cited                          Data estimated from graph. Fully hydrated sample immersed in | water; interface with advancing, submerged octane bubble.
fep.txt		Egitto, 1990(65)	Contact angle	θWY = 110o, no temp cited
fep.txt		Li, 1992(176)	Contact angle	θWY = 111.6o; 20oC
fep.txt		Pettit, 1992(305)	Contact angle	θWY = 103o; no temp cited
fep.txt		Bee, 1993(214)	Contact angle	θWA = 115o, θWR = 100o, dθW = 15o; | no temp cited
fep.txt		Good, 1998(151)	Contact angle	θWA = 118.6o, θWR = 105.2o, dθW = 13.4o;          Surface rinsed with unspecified light hydrocarbon. | no temp cited
fep.txt		Angu, 2000(220)	Contact angle	θWY = 101.5o; no temp cited                       Underwater captive bubble method, measured on concave | tubular surface; technique A.
fep.txt		Angu, 2000(220)	Contact angle	θWY = 107.3o; no temp cited                       Underwater captive bubble method, measured on concave | tubular surface; technique B.
fep.txt		Ebnesajjad, 2006(280)	Contact angle	θWY = 101o, no temp cited                         FEP-coated wire.
fep.txt		Chaudhury, 1984(21)	Contact angle	γs = 17.9 mJ/m2 (γsLW = 17.9, γsAB = 0.0,         Test liquids: water, alpha-bromonaphthalene, diiodomethane, | γs+ = 0.0, γs- = 0.0); 20oC                       formamide, and glycerin; acid-base analysis.
fep.txt		Li, 1992(176)	Contact angle	γc = 15.9 mJ/m2; 20oC                             Test liquids not known; from advancing contact angles by | equation of state method.
fep.txt		Kwok, 2000(166)	Contact angle	γc = 18.0 mJ/m2; no temp cited                    Re-calculated by equation of state method from data produced | by Kwok, 1995(167).
fep.txt		Kwok, 2000(166)	Contact angle	γc = 17.8 mJ/m2; no temp cited                    Re-calculated by alternate equation of state method from data | produced by Kwok, 1995(167).
fep.txt		Ebnesajjad, 2006(280)	Contact angle	γs = 16.9 mJ/m2 (γsd = 14.3, γsp = 2.6);          Test liquids: water, diiodomethane, and xylene; FEP-coated | no temp cited                                     wire, by geometric mean equation.
fep.txt		Ebnesajjad, 2006(280)	Contact angle	γs = 22.7 mJ/m2 (γsd = 17.3, γsp = 5.4);          Test liquids: water, diiodomethane, and xylene; FEP-coated | no temp cited                                     wire, by harmonic mean equation.
fep.txt		Andrews, 1973(51)	Unknown	γs = 20.0 mJ/m2 (γsd = 19.6, γsp = 0.4);          Test details unknown; probably by contact angle. | no temp cited
fep.txt		Wu, 1982(49)	Unknown	γs = 18.8 mJ/m2; 20oC                             Measurement method not cited; PE molded under nitrogen.
hexatriacontane.txt		Fox, 1952(11)	Critical ST	γc = 21 mJ/m2; no temp cited                      Test liquids not known.
hexatriacontane.txt		Fox, 1952(11)	Contact angle	θWY = 111o; 20oC                                  Crystal platelets grown in pure n-hexane and stored under N2 | until tested.
hexatriacontane.txt		Hellwig, 1968(164)	Contact angle	θWY = 105.3o; 25oC
hexatriacontane.txt		Clouet, 1994(114)	Contact angle	θWA = 109o; 23oC                                  Crystallized in distilled hexane and stored under argon until | tested.
hexatriacontane.txt		Shafrin, 1963(201)	Contact angle	γs = 19.1 mJ/m2 (γsd = 18.9, γsp = 0.2);          Test liquids not known. | no temp cited
hexatriacontane.txt		Hellwig, 1968(164)	Contact angle	γs = 19.5 mJ/m2; 25oC                             Test liquids not known.
hexatriacontane.txt		Kitazaki, 1972(191)	Contact angle	γs = 20.6 mJ/m2 (γsd = 20.6, γsp = 0.0);          Various test liquids; original results split polar component into | no temp cited                                     hydrogen- and non-hydrogen bonding parameters.
hexatriacontane.txt		Wu, 1979(45)	Contact angle	γs = 19.1 mJ/m2; 20oC                             Test liquids not known, by geometric mean equation.
hexatriacontane.txt		Wu, 1979(45)	Contact angle	γs = 23.6 mJ/m2; 20oC                             Test liquids not known, by harmonic mean equation.
hexatriacontane.txt		Wu, 1979(45)	Contact angle	γc = 23.0 mJ/m2; 20oC                             Test liquids not known; calculated by the equation of state | method.
hexatriacontane.txt		Spelt, 1996(177)	Contact angle	γc = 19.8 mJ/m2; 20oC                             Re-calculated by equation of state method from data produced | by Hellwig, 1968(164).
hexatriacontane.txt		Wang, 1997(260)	Contact angle	γs = 20.4 mJ/m2; no temp cited                    Test liquids not known.
hexatriacontane.txt		Della Volpe, 2000(163)	Contact angle	γs = 20.5 mJ/m2; no temp cited                    Re-calculated from data produced by Hellwig, 1968(164).
hexatriacontane.txt		Kwok, 2000(166)	Contact angle	γc = 19.6 mJ/m2; no temp cited                    Re-calculated by equation of state method from data produced | by Fox, 1952(11).
hexatriacontane.txt		Kwok, 2000(166)	Contact angle	γc = 20.3 mJ/m2; no temp cited                    Re-calculated by equation of state method from literature | data.
hexatriacontane.txt		Kwok, 2000(166)	Contact angle	γc = 19.7 mJ/m2; no temp cited                    Re-calculated by alternate equation of state method from | literature data.
hexatriacontane.txt		Wu, 1989(273)	From polymer melt	γs = 31.4 mJ/m2 (γsd = 31.4, γsp = 0.0); 20oC     Direct measurement of polymer melt extrapolated to 20oC. | M=507.
hexatriacontane.txt		Wu, 1979(45)	Calculated	γs = 31.4 mJ/m2; 20oC                             Calculated from liquid homologs.
kevlar_aramid.txt		Li, 1984(265)	Contact angle	θWA = 66.2o; no temp cited                      Kevlar fiber.
kevlar_aramid.txt		Carroll, 1976(216)	Contact angle	γs = 47 mJ/m2; no temp cited                    Test liquids not known. Kevlar fiber.
kevlar_aramid.txt		Li, 1984(265)	Contact angle	γs = 43.7 mJ/m2; no temp cited                  Test liquids: water and glycerol. Kevlar fiber.
kevlar_aramid.txt		Li, 1984(265)	Calculated	θWA = 61.2o; no temp cited                      Kevlar fiber; calculated by solidification front method.
kevlar_aramid.txt		Li, 1984(265)	Calculated	γs = 46.4 mJ/m2; no temp cited                  Kevlar fiber; calculated from solidification front method.
nafion.txt		Curtin, 2004(278)	Contact angle	θWA = 95o; 23oC, 50% RH                         Extruded NR112.
nafion.txt		Curtin, 2004(278)	Contact angle	θWA = 94o; 23oC, 50% RH                         Cast NR112.
nafion.txt		Curtin, 2004(278)	Contact angle	θWA = 85o; 23oC, 50% RH                         Extruded NR112, boiled before testing.
nafion.txt		Curtin, 2004(278)	Contact angle	θWA = 88o; 23oC, 50% RH                         Cast NR112, boiled before testing.
nitrocellulose.txt		Starov, 2007(281)	Contact angle	θWA = 67o, θWR = 46o, dθW = 21o;                  Nonporous nitrocellulose substrate. | no temp cited
nitrocellulose.txt		Starov, 2007(281)	Contact angle	θWA = 51o, θWR = 7o, dθW = 44o;                   Porous nitrocellulose membrane, average pore size 0.22 um. | no temp cited
nitrocellulose.txt		Starov, 2007(281)	Contact angle	θWA = 46o, θWR = 7o, dθW = 39o;                   Porous nitrocellulose membrane, average pore size 3.0 um. | no temp cited
nitrocellulose.txt		van Oss, 1987(1)	Contact angle	γs = 45.1 mJ/m2 (γsLW = 44.7, γ sAB = 0.4,        Test liquids not known; acid-base analysis, using advancing | γs+ = 0.003, γs- = 13.9); no temp cited           contact angle data
nitrocellulose.txt		Wu, 1989(273)	Contact angle	γs = 38 mJ/m2; 20oC                               Test liquids not known.
nitrocellulose.txt		van Oss, 1989(87)	Contact angle	γs = 45 mJ/m2 (γsLW = 45, γsAB = 0.0,             Test liquids not known; acid-base analysis. | γs+ = 0.0, γs- = 16); no temp cited
nitrocellulose.txt		Lee, 1999(116)	Contact angle	γs = 45.2 mJ/m2 (γsLW = 44.7, γ sAB = 0.5,        Test liquids: water, alpha-bromonaphthalene, diiodomethane, | γs+ = 0.01, γs- = 10.7); 20oC                     formamide, and glycerin; acid-base analysis, based on reference | values for water of γ+ = 34.2 mJ/m2 and γ- = 19 mJ/m2.
nylon11.txt		Fort, 1964(17)	Critical ST	γc = 33 mJ/m2; 22oC, 65% RH                     Test liquids: water, glycerol, and formamide.
nylon11.txt		Dann, 1970(94)	Critical ST	γc = 32 mJ/m2; 25oC                             Ethylene glycol/2-ethoxyethanol mixes, based on advancing | contact angles.
nylon11.txt		Dann, 1970(94)	Critical ST	γc = 43 mJ/m2; 25oC                             Ethylene glycol/2-ethoxyethanol mixes, based on retreating | contact angles.
nylon11.txt		Dann, 1970(94)	Critical ST	γc = 31.5 mJ/m2; 25oC                           Polyglycol blends, based on advancing contact angles.
nylon11.txt		Dann, 1970(94)	Critical ST	γc = 37 mJ/m2; 25oC                             Polyglycol blends, based on retreating contact angles.
nylon11.txt		Dann, 1970(94)	Critical ST	γc = 31 mJ/m2; 25oC                             Formamide/2-ethoxyethanol mixes, based on advancing | contact angles.
nylon11.txt		Dann, 1970(94)	Critical ST	γc = 37 mJ/m2; 25oC                             Formamide/2-ethoxyethanol mixes, based on retreating | contact angles.
nylon11.txt		Dann, 1970(94)	Critical ST	γc = 40 mJ/m2; 25oC                             Per ASTM D-2578, using formamide/2-ethoxyethanol mixes.
nylon11.txt		Fort, 1964(17)	Contact angle	θWA = 89o; 22oC, 65% RH
nylon11.txt		Dann, 1970(94)	Contact angle	θWA = 75o; 25oC                                 Sessile drop method; surface cleaned with detergent and rinsed | with distilled water.
nylon11.txt		Dann, 1970(94)	Contact angle	γsd = 40 mJ/m2; 25oC                            Various test liquids.
nylon11.txt		Sewell, 1971(193)	Calculated	γs = 34.0 mJ/m2; no temp cited                  Calculated from parachor and cohesive energy.
nylon12.txt		Pfluger, 1989(224)	Critical ST	γc = 31 mJ/m2; 23oC                              Test liquids not known.
nylon12.txt		Omenyi, 1981(178)	Contact angle	θWA = 66.5o; 22oC
nylon12.txt		Gotoh, 2000(172)	Contact angle	θWA = 73.7o; no temp cited                       Single fiber measured by Wilhelmy plate technique.
nylon12.txt		Extrand, 2002(143)	Contact angle	θWA = 77.0o; θWR = 56.5o, dθW = 20.5o;           Measured by sessile drop method; cleaned with hexane and | 23oC                                             dried under vacuum.
nylon12.txt		Omenyi, 1981(178)	Contact angle	γc = 43.2 mJ/m2; 23oC                            Test liquids not known; calculated by equation of state method.
nylon12.txt		Gotoh, 2000(172)	Contact angle	γs = 41.3 mJ/m2 (γsLW = 37.0, γsAB = 4.3,        Test liquids: water, diiodomethane, and ethylene glycol. Acid- | γs+ = 0.6, γs- = 7.6); no temp cited             base Wilhelmy plate analysis, advancing contact angles.
nylon12.txt		Wu, 2003(53)	Contact angle	γs = 35.8 mJ/m2 (γsd = 30.3, γsp = 5.5); 20oC    Test liquids not known.
nylon12.txt		Surface-tension.de, 2007(110)	Unknown	γs = 40.7 mJ/m2 (γsd = 35.9, γsp = 4.9); 20oC    No details available.
nylon66.txt		Ellison, 1954(13)	Critical ST	γc = 46 mJ/m 2; 20oC                       Test liquids not known.
nylon66.txt		Fox, 1954(204)	Critical ST	γc = 42.5 mJ/m2; no temp cited             Test liquids not known.
nylon66.txt		Fort, 1964(17)	Critical ST	γc = 42 mJ/m2; 22oC, 65% RH                Test liquids: water, glycerol, and formamide. Polymer samples | prepared by bulk melt polymerization and finish formed | in contact with aluminum foil.
nylon66.txt		Dann, 1970(94)	Critical ST	γc = 37.5 mJ/m2; 25oC                      Ethylene glycol/2-ethoxyethanol mixes, based on advancing | contact angles.
nylon66.txt		Dann, 1970(94)	Critical ST	γc = 49 mJ/m2; 25oC                        Ethylene glycol/2-ethoxyethanol mixes, based on retreating | contact angles.
nylon66.txt		Dann, 1970(94)	Critical ST	γc = 36.5 mJ/m2; 25oC                      Polyglycol blends, based on advancing contact angles.
nylon66.txt		Dann, 1970(94)	Critical ST	γc = 48 mJ/m2; 25oC                        Polyglycol blends, based on retreating contact angles.
nylon66.txt		Dann, 1970(94)	Critical ST	γc = 34 mJ/m2; 25oC                        Formamide/2-ethoxyethanol mixes, based on advancing | contact angles. | (d)
nylon66.txt		Dann, 1970(94)	Critical ST	γc = >56 mJ/m2; 25oC                       Formamide/2-ethoxyethanol mixes, based on retreating | contact angles. | (d)
nylon66.txt		Dann, 1970(94)	Critical ST	γc = >56 mJ/m2; 25oC                       Per ASTM D-2578, using formamide/2-ethoxyethanol mixes.
nylon66.txt		Van Krevelen, 1976(85)	Critical ST	γc = 44 mJ/m2; 23oC                        Test liquids not known.
nylon66.txt		Fort, 1964(17)	Contact angle	θWA = 73o; 22oC, 65% RH                    Polymer samples prepared by bulk melt polymerization and | finish formed in contact with aluminum foil.
nylon66.txt		Owens, 1969(155)	Contact angle	θWY = 72o; no temp cited
nylon66.txt		Dann, 1970(94)	Contact angle	θWA = 65o; 25oC                            Sessile drop method; surface cleaned with detergent and rinsed | with distilled water.
nylon66.txt		Wu, 1971(29)	Contact angle	θWY = 70o; 20oC
nylon66.txt		Absolom, 1979(179)	Contact angle	θWA = 70o; 20oC
nylon66.txt		Wu, 1982(50)	Contact angle	θWY = 72o; 20oC
nylon66.txt		Hsieh, 1992(230)	Contact angle	θWY = 61.4o; no temp cited                 Nylon fibers. | (d)
nylon66.txt		Jonsson, 1992(112)	Contact angle	θWY = 32o; no temp cited                   Cleaned by sonification in a 70/30 ethanol/water solution and | rinsed with distilled water.
nylon66.txt		Spelt, 1992(88)	Contact angle	θWA = 70o; 23oC
nylon66.txt		Extrand, 2002(143)	Contact angle	θWA = 68.5o; θWR = 40.9o, dθW = 27.6o;     Measured by sessile drop method; cleaned with hexane and | 23oC                                       dried under vacuum.
nylon66.txt		van Oss, 2006(20)	Contact angle	θWY = 64o; 20oC
nylon66.txt		Shafrin, 1963(201)	Contact angle	γs = 43.2 mJ/m2 (γsd = 34.1, γsp = 9.1);   Test liquids not known. | no temp cited
nylon66.txt		Owens, 1969(155)	Contact angle	γs = 47.0 mJ/m2 (γsd = 40.8, γsp = 6.2);   Test liquids: water and diiodomethane, by geometric mean | no temp cited                              equation.
nylon66.txt		Dann, 1970(94)	Contact angle	γsd = 47 mJ/m2; 25oC                       Various test liquids.
nylon66.txt		Wu, 1971(29)	Contact angle	γs = 47.9 mJ/m2 (γsd = 35.0, γsp = 12.9); 20oC    Test liquids: water and diiodomethane, by harmonic mean | equation.
nylon66.txt		Kitazaki, 1972(191)	Contact angle	γs = 46.5 mJ/m2 (γsd = 42.0, γsp = 4.5);          Various test liquids; original results split polar component into | no temp cited                                     hydrogen- and non-hydrogen bonding parameters.
nylon66.txt		Absolom, 1979(179)	Contact angle	γs = 44.1 mJ/m2; 20oC
nylon66.txt		Wu, 1979(45)	Contact angle	γs = 44.7 mJ/m2; 20oC                             Test liquids not known, by harmonic mean equation.
nylon66.txt		Wu, 1979(45)	Contact angle	γc = 43.8 mJ/m2; 20oC                             Test liquids not known; calculated by the equation of state | method.
nylon66.txt		Tagawa, 1989(232)	Contact angle	γs = 52.9 mJ/m2; no temp cited                    Test liquids: water and n-alkane; nylon fiber.
nylon66.txt		Berger, 1991(145)	Contact angle	γs = 41.6 mJ/m2 (γsd = 33.1; γsp = 8.5);          Various test liquids, by geometric mean equation. Surface | no temp cited                                     cleaned with dichloromethane.
nylon66.txt		Berger, 1991(145)	Contact angle	γs = 39.3 mJ/m2 (γsd = 31.7; γsp = 7.6);          Various test liquids, by geometric mean equation. 43% glass | no temp cited                                     reinforced; surface cleaned with dichloromethane.
nylon66.txt		Spelt, 1992(88)	Contact angle	γc = 41.4 mJ/m2; 23oC                             Test liquids not known; calculated by the equation of state | method.
nylon66.txt		van Oss, 2006(20)	Contact angle	γs = 37.7 mJ/m2 (γsLW = 36.4, γsAB = 1.3,         Test liquids: water, alpha-bromonaphthalene, diiodomethane, | γs+ = 0.02, γs- = 21.6); 20oC                     formamide, and glycerin; acid-base analysis.
nylon66.txt		Morra, 1999(134)	Contact angle	γs = 42.8 mJ/m2 (γsLW = 37.4, γsAB = 5.4,         Test liquids not known; acid-base analysis based on reference | γs+ = 3.0, γs- = 2.5); no temp cited              values for water of γ+ = 48.5 mJ/m2 and γ- = 11.2 mJ/m2.
nylon66.txt		Kwok, 2000(166)	Contact angle	γc = 41.5 mJ/m2; no temp cited                    Re-calculated by equation of state method from data produced | by Ellison, 1954(13).
nylon66.txt		Wu, 1971(41)	From polymer melt	γs = 46.5 mJ/m2 (γsd = 30.5, γsp = 16.0); 20oC    Direct measurement of polymer melt extrapolated to 20oC; | polarity calculated from interfacial tension with PE by | harmonic mean. Mn = 19,000.
nylon66.txt		Wu, 1968(182)	Calculated	γs = 46 mJ/m2; 20oC                               Calculated from molecular constitution.
nylon66.txt		Sewell, 1971(193)	Calculated	γs = 42.6 mJ/m2; no temp cited                    Calculated from parachor and cohesive energy.
nylon66.txt		Sewell, 1971(193)	Calculated	γs = 44.3 mJ/m2; no temp cited                    Calculated by least squares from cohesive energy and molar | volume.
nylon66.txt		Vargha-Butler, 1985(180)	Calculated	γs = 39.0 mJ/m2; 23oC                             Calculated from sedimentation volume.
nylon66.txt		Wu, 1982(50)	Calculated	θW = 62o; 20oC                                    Calculated from the theory of fractional polarity by geometric | mean equation.
nylon66.txt		Wu, 1982(50)	Calculated	θW = 72o; 20oC                                    Calculated from the theory of fractional polarity by harmonic | mean equation.
nylon66.txt		Wu, 1982(18)	Calculated	γs = 45.2 mJ/m2; 20oC                             Calculated from cohesive energy density and solubility | parameters.
nylon66.txt		Surface-tension.de, 2007(110)	Unknown	γs = 46.5 mJ/m2 (γsd = 32.5, γsp = 14); 20oC      No details available.
nylon6_polycaprolactum.txt		Fort, 1964(17)	Critical ST	γc = 42 mJ/m2; 22oC, 65% RH                        Test liquids: water, glycerol, and formamide. Polymer samples | prepared by bulk melt polymerization and finish formed | in contact with aluminum foil.
nylon6_polycaprolactum.txt		Van Krevelen, 1976(85)	Critical ST	γc = 43 mJ/m2; 23oC                                Test liquids not known.
nylon6_polycaprolactum.txt		Fort, 1964(17)	Contact angle	θWA = 70o; 22oC, 65% RH                            Polymer samples prepared by bulk melt polymerization and | finish formed in contact with aluminum foil.
nylon6_polycaprolactum.txt		Omenyi, 1981(178)	Contact angle	θWA = 60.5o; 22oC
nylon6_polycaprolactum.txt		Yasuda, 1988(173)	Contact angle	θWA = 63.1o-63.5o; no temp cited                   25.0% crystallinity.
nylon6_polycaprolactum.txt		Yasuda, 1988(173)	Contact angle	θWA = 61.9o-62.9o; no temp cited                   39.6% crystallinity.
nylon6_polycaprolactum.txt		Yasuda, 1988(173)	Contact angle	θWA = 62.3o; no temp cited                         46.1% crystallinity.
nylon6_polycaprolactum.txt		Extrand, 2002(143)	Contact angle	θWA = 69.2o; θWR = 42.4o, dθW = 26.8o; 23oC        Measured by sessile drop method; cleaned with hexane and | dried under vacuum.
nylon6_polycaprolactum.txt		Gotoh, 2004(92)	Contact angle	θW = 70.6 ; no temp cited | A        o | Measured by sessile drop method.
nylon6_polycaprolactum.txt		Omenyi, 1981(178)	Contact angle	γc = 46.6 mJ/m2; 22oC                              Test liquids not known; calculated by equation of state method.
nylon6_polycaprolactum.txt		Penn, 1981(306)	Contact angle	γs = 38.4 mJ/m2 (γsd = 31.2, γsp = 7.2); 20oC      Test liquids not known.
nylon6_polycaprolactum.txt		Schoff, 2003(263)	Contact angle	γs = 47 mJ/m2 (γsd = 35; γ sp = 12); no temp cited Test liquids not known, by geometric mean equation.
nylon6_polycaprolactum.txt		Gotoh, 2004(92)	Contact angle	γs = 45.3 mJ/m2 (γsLW = 42.5, γsAB = 2.8,          Test liquids: water, diiodomethane, and ethylene glycol; | γs+ = 0.2, γs- = 9.6); no temp cited               by sessile drop method; acid-base analysis.
nylon6_polycaprolactum.txt		Sewell, 1971(193)	Calculated	γs = 46.6 mJ/m2; no temp cited                     Calculated from parachor and cohesive energy.
nylon6_polycaprolactum.txt		Van Krevelen, 1976(85)	Calculated	γs = 47 mJ/m2; no temp cited                       Calculated from parachor parameter.
nylon6_polycaprolactum.txt		Wu, 1982(49)	Unknown	γs = 47.9 mJ/m ; 20 C | 2    o | Measurement method not cited; PE molded under nitrogen.
other_polymers.txt	Cellophane, CAS # 9005-81-6	Wu, 1989(273)	Contact angle	γs = 45.4 mJ/m2 (γsd = 29.8, γsp = 15.6); 20oC   Test liquids not known.
other_polymers.txt	CAB: Cellulose acetate butyrate, CAS # 9004-36-8	Wu, 1989(273)	Contact angle	γs = 34 mJ/m2; 20oC                              Test liquids not known.
other_polymers.txt	Cellulose triacetate, CAS # 9012-09-3	Wu, 1982(299)	Critical ST	γc = 48.8 mJ/m2; no temp cited                   Test liquids not known.
other_polymers.txt	Eicosane, CAS # 112-95-8	Wu, 1989(273)	From polymer melt	γs = 28.9 mJ/m2; 20oC                            Direct measurement of polymer melt extrapolated to 20oC. | C20H44; M = 282.
other_polymers.txt	Ethyl cellulose, CAS # 9004-57-3	Wu, 1989(273)	Contact angle	γs = 32 mJ/m2; 20oC                              Test liquids not known.
other_polymers.txt	Ethyl cellulose, CAS # 9004-57-3	Luner, 2001(144)	Contact angle	θWA = 84.5o; 20oC                                Measured by sessile drop method.
other_polymers.txt	Ethyl cellulose, CAS # 9004-57-3	Luner, 2001(144)	Contact angle	γs = 28.6 mJ/m2 (γsLW = 27.4, γ sAB = 1.2,       Test liquids: water, diiodomethane, formamide, and ethylene | γs+ = 0.04, γs- = 8.6); 20oC                     glycol. From advancing sessile drops.
other_polymers.txt	EMA: Ethyl methacrylate, CAS # 97-63-2	Good, 1998(276)	Contact angle	θWA = 74o; no temp cited
other_polymers.txt	EMA: Ethyl methacrylate, CAS # 97-63-2	Ko, 1981(103)	Contact angle	γs = 42.8 mJ/m2 (γsd = 39.1, γsp = 3.7);         Various test liquids, calculated from advancing contact angles, | no temp cited                                    using a geometric mean equation.
other_polymers.txt	EMA: Ethyl methacrylate, CAS # 97-63-2	Ko, 1981(103)	Contact angle	γs = 41.3 mJ/m2 (γsd = 38.5, γsp = 2.8);         Various test liquids; calculated from advancing contact angles, | no temp cited                                    using a harmonic mean equation.
other_polymers.txt	EPDM: Ethylene-propylene-diene-monomer, CAS # 25038-36-2	Bonnerup, 1993(7)	Contact angle	θWY = 91o, no temp cited                         Washed with toluene and isopropanol, then dried overnight.
other_polymers.txt	EPDM: Ethylene-propylene-diene-monomer, CAS # 25038-36-2	Bonnerup, 1993(7)	Contact angle	γs = 35.5 mJ/m2 (γsd = 29.7; γsp = 5.8);         Washed with toluene and isopropanol, then dried overnight. | no temp cited                                    Test liquids: water and diiodomethane.
other_polymers.txt	EPDM: Ethylene-propylene-diene-monomer, CAS # 25038-36-2	Ver Strate, 1999(285)	Unknown	γs = 29.4 - 36.8 mJ/m2; 20oC                     Value increases with ethene content.
other_polymers.txt	HEMA: 2-Hydroxyethyl methacrylate (ethylene glycol monoacrylate), CAS #867-77-9	Good, 1998(276)	Contact angle	θWA = 59o; no temp cited
other_polymers.txt	HEMA: 2-Hydroxyethyl methacrylate (ethylene glycol monoacrylate), CAS #867-77-9	Ko, 1981(103)	Contact angle	γs = 55.9 mJ/m2 (γsd = 35.9, γsp = 20.0);        Various test liquids; calculated from advancing contact angles, | no temp cited                                    using a geometric mean equation.
other_polymers.txt	HEMA: 2-Hydroxyethyl methacrylate (ethylene glycol monoacrylate), CAS #867-77-9	Ko, 1981(103)	Contact angle	γs = 57.6 mJ/m2 (γsd = 36.6, γsp = 21.0);        Various test liquids; calculated from advancing contact angles, | no temp cited                                    using a harmonic mean equation.
other_polymers.txt	Nylon 2 (polyglycine), CAS # 25718-94-9	Wu, 1989(273)	Contact angle	γs = 50.1 mJ/m2 (γsd = 27.9, γsp = 22.2); 20oC   Test liquids not known.
other_polymers.txt	Nylon 4, CAS # 24938-56-5	Wu, 2003(53)	Contact angle	γs = 48.5 mJ/m2 (γsd = 27.8, γsp = 20.7); 20oC   Test liquids not known; from advancing contact angle.
other_polymers.txt	Nylon 6,10, CAS # 9008-66-6	Omenyi, 1981(178)	Contact angle	θWA = 71.0o; 22oC
other_polymers.txt	Nylon 6,10, CAS # 9008-66-6	Omenyi, 1981(178)	Contact angle	γs = 40.5 mJ/m2; 22oC                            Test liquids not known.
other_polymers.txt	Nylon 6,12, CAS # 24936-74-1	Matsunaga, 1977(205)	Unknown	γs = 67 mJ/m2 (γsd = 62, γsp = 4.7);             No details available. | no temp cited
other_polymers.txt	Nylon 7,7	Fort, 1964(17)	Critical ST	γc = 43 mJ/m2; 22oC, 65% RH                      Test liquids: water, glycerol, and formamide. Polymer samples | prepared by bulk melt polymerization and finish formed | in contact with aluminum foil.
other_polymers.txt	Nylon 7,7	Fort, 1964(17)	Contact angle	θWA = 70o, 22oC; 65% RH                          Polymer samples prepared by bulk melt polymerization and | finish formed in contact with aluminum foil.
other_polymers.txt	Nylon 8,8	Fort, 1964(17)	Critical ST	γc = 34 mJ/m2; 22oC, 65% RH                      Test liquids: water, glycerol, and formamide. Polymer samples | prepared by bulk melt polymerization and finish formed | in contact with aluminum foil.
other_polymers.txt	Nylon 8,8	Fort, 1964(17)	Contact angle	θWA = 86o; 22oC, 65% RH                         Polymer samples prepared by bulk melt polymerization and | finish formed in contact with aluminum foil.
other_polymers.txt	Nylon 9,9	Fort, 1964(17)	Critical ST	γc = 36 mJ/m2; 22oC, 65% RH                     Test liquids: water, glycerol, and formamide. Polymer samples | prepared by bulk melt polymerization and finish formed | in contact with aluminum foil.
other_polymers.txt	Nylon 9,9	Fort, 1964(17)	Contact angle	θWA = 82o; 22oC, 65% RH                         Polymer samples prepared by bulk melt polymerization and | finish formed in contact with aluminum foil.
other_polymers.txt	Nylon 10,10	Fort, 1964(17)	Critical ST	γc = 32 mJ/m2; 22oC, 65% RH                     Test liquids: water, glycerol, and formamide. Polymer samples | prepared by bulk melt polymerization and finish formed | in contact with aluminum foil.
other_polymers.txt	Nylon 10,10	Fort, 1964(17)	Contact angle	θWA = 94o; 22oC, 65% RH                         Polymer samples prepared by bulk melt polymerization and | finish formed in contact with aluminum foil.
other_polymers.txt	Phenoxy resin, CAS # 26402-79-9	Wu, 1989(273)	Contact angle	γs = 43.0 mJ/m2; 20oC                           Details not known.
other_polymers.txt	Polyacetylene (polyethyne)	Guiseppe-Elie, 1986(77)	Contact angle	θWY = 72o; no temp cited                        Stored and tested under argon to avoid oxidation; 20% trans, | 80% cis-isomer polyacetylene.
other_polymers.txt	Polyacetylene (polyethyne)	Schonhorn, 1985(284)	Contact angle	γs = 51 mJ/m2 (γsd = 46.9, γsp = 4.1); 20oC     Test liquids not known; cis-isomer polyacetylene.
other_polymers.txt	Polyacetylene (polyethyne)	Schonhorn, 1985(284)	Contact angle	γs = 52 mJ/m2 (γsd = 49.4, γsp = 2.6); 20oC     Test liquids not known; trans-isomer polyacetylene. | Polyacrylamide, CAS # 9003-05-08
other_polymers.txt	Polyacetylene (polyethyne)	Jarvis, 1964(15)	Critical ST	γc = 31 mJ/m2; 25oC                             Various test liquids, not including water (testing performed | under N2).
other_polymers.txt	Polyacetylene (polyethyne)	Crocker, 1969(111)	Critical ST	γc = 35-40 mJ/m2; no temp cited                 Test liquids not known.
other_polymers.txt	Polyacetylene (polyethyne)	Kitazaki, 1972(191)	Contact angle	γs = 52.3 mJ/m2 (γsd = 26.5, γsp = 25.8);       Various test liquids; original results split polar component into | no temp cited                                   hydrogen- and non-hydrogen bonding parameters.
other_polymers.txt	Poly(L-alanine), CAS # 25191-17-7	Wu, 1989(273)	Contact angle	γs = 45.2 mJ/m2 (γsd = 36.0, γsp = 9.2); 20oC   Test liquids not known.
other_polymers.txt	Poly(benzyl methacrylate), CAS # 25085-83-0	Fox, 1952(11)	Critical ST	γc = 36 mJ/m2; 20oC                              Test liquids not known.
other_polymers.txt	PiBMA: Poly(iso-butyl methacrylate), CAS # 9011-15-8	Wu, 1971(29)	From polymer melt	γs = 30.9 mJ/m2 (γsd = 25.9, γsp = 5.0); 20oC    Measurement by pendant drop of polymer melt extrapolated | to 20oC; polarity calculated from interfacial tension with PE by | geometric mean equation.
other_polymers.txt	PiBMA: Poly(iso-butyl methacrylate), CAS # 9011-15-8	Wu, 1971(29)	From polymer melt	γs = 30.9 mJ/m2 (γsd = 26.6, γsp = 4.3); 20oC    Measurement by pendant drop of polymer melt extrapolated | to 20oC; polarity calculated from interfacial tension with PE by | harmonic mean. Mv = 35,000.
other_polymers.txt	Poly(butylene isophthalate)	Kasemura, 1979(295)	From polymer melt	γs = 47.8 mJ/m2 (γsd = 34.9, γsp = 12.9); 20oC   Direct measurement of polymer melt extrapolated to 20oC.
other_polymers.txt	PDES: Polydiethylsiloxane, CAS # 63148-61-8	Fox, 1947(44)	From polymer melt	γs = 25.7 mJ/m2 (γsd = 23.8, γsp = 1.9); 20oC    Measurement of polymer melt by ring method extrapolated to | 20oC.
other_polymers.txt	Poly(dimethylaminoethyl methacrylate)	Wu, 1989(273)	Contact angle	γs = 36 mJ/m2; 20oC                              Test liquids not known.
other_polymers.txt	PECH: Polyepichlorohydrin, CAS # 24969-06-0	Crocker, 1969(111)	Critical ST	γc = 35 mJ/m2; no temp cited                     Test liquids not known.
other_polymers.txt	PECH: Polyepichlorohydrin, CAS # 24969-06-0	Shafrin, 1975(297)	Critical ST	γc = 35 mJ/m2; 20oC                              Test liquids not known.
other_polymers.txt	PECH: Polyepichlorohydrin, CAS # 24969-06-0	Rastogi, 1969(42)	From polymer melt	γs = 43.2 mJ/m2; 25oC                            Measurement by pendant drop of polymer melt extrapolated | to 20oC. M = 1,500.
other_polymers.txt	PEI: Polyetherimide, CAS # 61128-46-9	Kogoma, 1987(66)	Contact angle	θWY = 85o; no temp cited
other_polymers.txt	PEI: Polyetherimide, CAS # 61128-46-9	Asfardjani, 1991(76)	Contact angle	θWY = 68o; no temp cited
other_polymers.txt	PES: Polyethersulfone, CAS # 25154-01-2	Kogoma, 1987(66)	Contact angle	θWY = 69.0o; no temp cited
other_polymers.txt	PES: Polyethersulfone, CAS # 25154-01-2	Cho, 2005(226)	Contact angle	θWY = 68o; no temp cited                        Measured by sessile drop method.
other_polymers.txt	PES: Polyethersulfone, CAS # 25154-01-2	Cho, 2005(226)	Contact angle	γs = 47 mJ/m2 (γsd = 40, γsp = 7);              Test liquids: water and formamide. | no temp cited
