Repository: squall321/MaterialTwinWeb

<!-- MaterialTwin 프로젝트 개요·현황·구조 진입점. -->

# MaterialTwin

쯔윅(Zwick/Roell testXpert) 인장·완화 시험 데이터를 업로드받아 **물성 도출 → 구성방정식 피팅 → LS-DYNA 카드**까지 한 흐름으로 만들고, 그 DB 전체를 **LLM이 MCP로 직접 조회·등록**하는 재료 물성 플랫폼.

## 구성
- **backend/** — FastAPI + SQLAlchemy(SQLite↔Postgres) + Alembic. 단일 SIF로 프런트(`frontend/dist`)를 StaticFiles 서빙.
- **frontend/** — Vite + React + TypeScript, 상대경로·해시 라우팅(`/apps/<slug>/` 서브패스 대응), ECharts.
- **backend/mcp_server.py** — MCP(stdio) 서버. → [docs/MCP.md](docs/MCP.md)
- **docs/** — [intro.html](docs/intro.html)(비전) · [showcase.html](docs/showcase.html)(시연) · [MCP.md](docs/MCP.md)

File: backend/scratchpad/w6_dew/all_rows.tsv (part 3 of 5)
abs.txt		Markgraf, 2005(62)	Critical ST	γc = 35-42 mJ/m2; no temp cited                    Test liquids not known.
pmma_polymethylmethacrylate.txt		Pritykin, 1986(199)	Calculated	γs = 36.6 mJ/m2; no temp cited                   Calculated from cohesion parameters and monomer | refractometric characteristics, equation 2.
pmma_polymethylmethacrylate.txt		Van Ness, 1992(186)	Calculated	γs = 37.7 mJ/m2; 20oC                            Calculated molten surface tension value, extrapolated to 20oC. | (d) | Mangipudi, 1996(269)   Other        γs = 53 mJ/m2; no temp cited                     Measured by contact deformation per Johnson-Kendall-Roberts | method.
pnba.txt		Wu, 1971(41)	Critical ST	γc = 31 mJ/m2; 20oC                              Test liquids not known.
pnba.txt		Kutsch, 1993(102)	Critical ST	γc = 28 mJ/m2; no temp cited                     Test liquids not known.
pnba.txt		Wu, 1971(41)	From polymer melt	γs = 33.7 mJ/m2 (γsd = 30.4, γsp = 3.3); 20oC    Direct measurement of polymer melt extrapolated to 20oC; | polarity calculated from interfacial tension with PE by | harmonic mean. Mn = 32,000.
pnba.txt		Wu, 1989(273)	From polymer melt	γs = 30.7 mJ/m2 (γsd = 26.8, γsp = 3.9); 20oC    Direct measurement of polymer melt extrapolated to 20oC. | Ahn, 1998(268)      Other               γs = 34 mJ/m2; no temp cited                     Measured by contact deformation per Johnson-Kendall-Roberts | method.
pnbma.txt		Wu, 1968(182)	Critical ST	γc = 32 mJ/m2; 20oC                              Test liquids not known.
pnbma.txt		Wu, 1971(29)	Contact angle	θWY = 91o; 20oC
pnbma.txt		Wu, 1971(29)	Contact angle	γs = 33.3 mJ/m2 (γsd = 31.3, γsp = 2.0); 20oC    Test liquids: water and diiodomethane, by geometric mean | equation.
pnbma.txt		Wu, 1971(29)	Contact angle	γs = 34.6 mJ/m2 (γsd = 28.4, γsp = 6.2); 20oC    Test liquids: water and diiodomethane, by harmonic mean | equation.
pnbma.txt		Chapman, 1995(259)	Contact angle	γs = 28.8 mJ/m2; no temp cited                   Test liquids not known.
pnbma.txt		Kwok, 2000(166)	Contact angle	γc = 28.8 mJ/m2; no temp cited                   Re-calculated by equation of state method from data produced | by Kwok, 1998(168).
pnbma.txt		Kwok, 2000(166)	Contact angle	γc = 28.5 mJ/m2; no temp cited                   Re-calculated by alternate equation of state method from data | produced by Kwok, 1998(168).
pnbma.txt		Wu, 1970(35)	From polymer melt	γs = 31.3 mJ/m2 (γsd = 25.0, γsp = 6.3); 20oC    Direct measurement of polymer melt extrapolated to 20oC.
pnbma.txt		Wu, 1970(35)	From polymer melt	γs = 31.2 mJ/m2 (γsd = 26.3, γsp = 4.9); 20oC    Measurement by pendant drop of polymer melt extrapolated | to 20oC; polarity calculated from interfacial tension with PE by | harmonic mean. Mv = 37,000.
pnbma.txt		Wu, 1971(29)	From polymer melt	γs = 31.2 mJ/m2 (γsd = 25.5, γsp = 5.7); 20oC    Measurement by pendant drop of polymer melt extrapolated | to 20oC; polarity calculated from interfacial tension with PE by | geometric mean equation.
pnbma.txt		Wu, 1968(182)	Calculated	γs = 32 mJ/m2; 20oC                              Calculated from molecular constitution.
pnbma.txt		Wu, 1970(35)	Calculated	γs = 38.1 mJ/m2; 20oC                            Calculated from parachor and molecular weight.
pnbma.txt		Wu, 1982(18)	Calculated	γs = 34.0 mJ/m2; 20oC                            Calculated from cohesive energy density and solubility | parameters.
pnbma.txt		Van Ness, 1992(186)	Calculated	γs = 30.8 mJ/m2; 20oC                            Calculated molten surface tension value, extrapolated to 20oC.
pnbma.txt		Pritykin, 1986(199)	Calculated	γs = 36.5 mJ/m2; no temp cited                   Calculated from cohesion parameters and monomer | refractometric characteristics, equation 1.
pnbma.txt		Pritykin, 1986(199)	Calculated	γs = 35.3 mJ/m2; no temp cited                   Calculated from cohesion parameters and monomer | refractometric characteristics, equation 2.
polyacrylonitrile.txt		Lee, 1968(131)	Critical ST	γc = 44 mJ/m2; no temp cited                    Test liquids: water, glycerol, formamide, alcohols, and long- | chain polyglycols.
polyacrylonitrile.txt		Wu, 1982(18)	Critical ST	γc = 50 mJ/m2; 20oC                             Test liquids not known.
polyacrylonitrile.txt		Liu, 2006(55)	Contact angle	γsp = 14.6 mJ/m2; temp not known                Test liquids not known; tests performed on polymer fibers.
polyacrylonitrile.txt		Lee, 1968(131)	Calculated	γs = 39 mJ/m2; no temp cited                    Calculated from glass temperature of 378K.
polyacrylonitrile.txt		Wu, 1968(182)	Calculated	γs = 44 mJ/m2; 20oC                             Calculated from molecular constitution.
polyacrylonitrile.txt		Pritykin, 1986(199)	Calculated	γs = 54.1 mJ/m2; no temp cited                  Calculated from cohesion parameters and monomer | refractometric characteristics, equation 1.
polyacrylonitrile.txt		Pritykin, 1986(199)	Calculated	γs = 49.9 mJ/m2; no temp cited                  Calculated from cohesion parameters and monomer | refractometric characteristics, equation 2.
polybutadiene_rubber.txt		Lee, 1967(221)	Critical ST	γc = 25 mJ/m2; no temp cited                     Test liquids not known; 1,2-polybutadiene.
polybutadiene_rubber.txt		Lee, 1967(221)	Critical ST	γc = 31 mJ/m2; no temp cited                     Test liquids not known; 1,4-trans polybutadiene.
polybutadiene_rubber.txt		Lee, 1967(221)	Critical ST	γc = 32 mJ/m2; no temp cited                     Test liquids not known; 1,4-cis polybutadiene.
polybutadiene_rubber.txt		Carey, 1994(286)	Contact angle	θWY = 95o; no temp cited, pH = 1                 1,2-polybutadiene.
polybutadiene_rubber.txt		Carey, 1994(286)	Contact angle	θWY = 97o; no temp cited, pH = 12                1,2-polybutadiene.
polybutadiene_rubber.txt		Wu, 1989(273)	From polymer melt	γs = 48.6 mJ/m2; 20oC                            Direct measurement of polymer melt extrapolated to 20oC. | Mn = 5,400; carboxyl acid end group.
polybutadiene_rubber.txt		Wu, 1989(273)	From polymer melt	γs = 43.1 mJ/m2; 20oC                            Direct measurement of polymer melt extrapolated to 20oC. | Mn = 5,400; methyl ester end group.
polybutylene_terephthalate.txt		Della Volpe, 1997(149)	Contact angle	θWA = 84o, θWR = 75o, dθW = 9o; 25oC             PBT filter material.
polybutylene_terephthalate.txt		Della Volpe, 1997(149)	Contact angle	θWA = 84o, θWR = 64o, dθW = 20o; 25oC            Pressed PBT filter material.
polybutylene_terephthalate.txt		Della Volpe, 1997(149)	Contact angle	γs = 46.2 mJ/m2 (γsd = 44.6; γsp = 1.6); 25oC    Test liquids: water, diiodomethane, and glycerol, by | geometric mean equation. PBT filter material.
polybutylene_terephthalate.txt		Della Volpe, 1997(149)	Contact angle	γs = 46.3 mJ/m2 (γsd = 39.6; γsp = 6.7); 25oC    Test liquids: water, diiodomethane, and glycerol, by | harmonic mean equation. PBT filter material.
polybutylene_terephthalate.txt		Della Volpe, 1997(149)	Contact angle	γs = 45.8 mJ/m2 (γsd = 44.3; γsp = 1.5); 25oC    Test liquids: water, diiodomethane, and glycerol, by | geometric mean equation. Pressed PBT filter material.
polybutylene_terephthalate.txt		Della Volpe, 1997(149)	Contact angle	γs = 45.9 mJ/m2 (γsd = 39.5; γsp = 6.5); 25oC    Test liquids: water, diiodomethane, and glycerol, by | harmonic mean equation. Pressed PBT filter material.
polybutylene_terephthalate.txt		Della Volpe, 1997(149)	Contact angle	γs = 47.1 mJ/m2 (γsLW = 45.8, γsAB = 1.3,        Test liquids: water, diiodomethane, and glycerol; acid-base | γs+ = 0.8, γs- = 0.6); 25oC                      analysis. Pressed PBT filter material.
polycarbonate.txt		Lee, 1968(131)	Critical ST	γc = 42 mJ/m2; no temp cited                        Test liquids: water, glycerol, formamide, alcohols, and long- | chain polyglycols.
polycarbonate.txt		Markgraf, 2005(62)	Critical ST	γc = 46 mJ/m2; no temp cited                        Test liquids not known.
polycarbonate.txt		Wu, 1982(27)	Contact angle	θWA = 84o, θWR = 68o, dθW = 16o; 20oC
polycarbonate.txt		Dewez, 1991(78)	Contact angle	θWY = 78o; no temp cited
polycarbonate.txt		Jonsson, 1992(112)	Contact angle	θWY = 88o; no temp cited                            Cleaned by sonification in a 70/30 ethanol/water solution and | rinsed with distilled water.
polycarbonate.txt		Cho, 2005(226)	Contact angle	θWY = 78o; no temp cited                            Measured by sessile drop method.
polycarbonate.txt		Van Krevelen, 1976(85)	Contact angle	γs = 45 mJ/m2; no temp cited                        Test liquids not known.
polycarbonate.txt		Schoff, 2003(263)	Contact angle	γs = 46 mJ/m2 (γsd = 45; γ sp = 1); no temp cited   Test liquids not known, by geometric mean equation. | Lexan FL-900.
polycarbonate.txt		Schoff, 2003(263)	Contact angle	γs = 50 mJ/m2 (γsd = 42; γ sp = 8); no temp cited   Test liquids not known, by geometric mean equation. | Lexan LS2.
polycarbonate.txt		Wu, 2003(53)	From polymer melt	γs = 42.9 mJ/m2; 20oC                               Direct measurement of polymer melt extrapolated to 20oC.
polycarbonate.txt		Lee, 1968(131)	Calculated	γs = 38 mJ/m2; no temp cited                        Calculated from glass temperature of 422K.
polycarbonate.txt		Wu, 1968(182)	Calculated	γs = 40 mJ/m2; 20oC                                 Calculated from molecular constitution; bisphenol-A type PC. | Surface-tension.de, 2007(110)
polycarbonate.txt			Unknown	γs = 34.2 mJ/m2 (γsd = 27.7, γsp = 6.5); 20oC       No details available.
polychloroprene.txt		Crocker, 1969(111)	Critical ST	γc = 38 mJ/m2; no temp cited                     Test liquids not known.
polychloroprene.txt		Shafrin, 1975(297)	Critical ST	γc = 38 mJ/m2; 20oC                              Test liquids not known.
polychloroprene.txt		Wu, 1971(29)	From polymer melt	γs = 43.6 mJ/m2 (γsd = 38.7, γsp = 4.9); 20oC    Measurement by pendant drop of polymer melt extrapolated | to 20oC; polarity calculated from interfacial tension with PE by | geometric mean equation. Mv = 30,000.
polychloroprene.txt		Wu, 1971(29)	From polymer melt	γs = 43.6 mJ/m2 (γsd = 38.9, γsp = 4.7); 20oC    Measurement by pendant drop of polymer melt extrapolated | to 20oC; polarity calculated from interfacial tension with PE by | harmonic mean equation. Mv = 30,000.
polychloroprene.txt		Sewell, 1971(193)	Calculated	γs = 43.3 mJ/m2; no temp cited                   Calculated from parachor and cohesive energy.
polychloroprene.txt		Sewell, 1971(193)	Calculated	γs = 35.3 mJ/m2; no temp cited                   Calculated by least squares from cohesive energy and molar | volume.
polychloroprene.txt		Wu, 1974(47)	Calculated	γs = 44.2 mJ/m2; 20oC                            Calculated from parachor and molecular weight.
polychloroprene.txt		Pritykin, 1986(199)	Calculated	γs = 38.4 mJ/m2; no temp cited                   Calculated from cohesion parameters and monomer | refractometric characteristics, equation 1.
polychloroprene.txt		Pritykin, 1986(199)	Calculated	γs = 37.7 mJ/m2; no temp cited                   Calculated from cohesion parameters and monomer | refractometric characteristics, equation 2.
polydimethylsiloxane.txt		Fox, 1947(44)	Critical ST	γc = 15.7 mJ/m2; 20oC                           Test liquids not known; dimethylsiloxane dimer.
polydimethylsiloxane.txt		Fox, 1947(44)	Critical ST	γc = 17.6 mJ/m2; 20oC                           Test liquids not known; dimethylsiloxane tetramer.
polydimethylsiloxane.txt		Fox, 1947(44)	Critical ST	γc = 18.6 mJ/m2; 20oC                           Test liquids not known; dimethylsiloxane heptamer.
polydimethylsiloxane.txt		Fox, 1947(44)	Critical ST	γc = 19.6 mJ/m2; 20oC                           Test liquids not known; dimethylsiloxane dodecamer.
polydimethylsiloxane.txt		Crocker, 1969(111)	Critical ST	γc = 24 mJ/m2; no temp cited                    Test liquids not known.
polydimethylsiloxane.txt		Lee, 1972(206)	Critical ST	γc = 20-23 mJ/m2; 20oC                          Test liquids not known; silica filled PDMS rubber.
polydimethylsiloxane.txt		Shafrin, 1975(297)	Critical ST	γc = 24 mJ/m2; 20oC                             Test liquids not known.
polydimethylsiloxane.txt		Sowell, 1972(48)	Contact angle	θWY = 99.5o; 20oC
polydimethylsiloxane.txt		Westerdahl, 1974(63)	Contact angle	θWY = 117o; no temp cited
polydimethylsiloxane.txt		Tezuka, 1986(190)	Contact angle	θWY = 107o; 25oC                                Sessile drop method.
polydimethylsiloxane.txt		Owen, 1988(187)	Contact angle	θWA = 95o - 107o (XBar = 101.8o; n = 5);        Data from five separate silicone formulations. | θWR = 48o - 70o (XBar = 59o; n = 2); | dθW = 25o - 59o (XBar = 42o; n = 2); 20oC
polydimethylsiloxane.txt		Morra, 1990(119)	Contact angle	θWA = 114o, θWR = 81o, dθW = 33o;               Measured from sessile drops; contact time 0.08 mins. | no temp cited
polydimethylsiloxane.txt		Morra, 1990(119)	Contact angle	θWA = 110o, θWR = 74o, dθW = 36o;               Measured from sessile drops; contact time 0.17 mins. | no temp cited
polydimethylsiloxane.txt		Morra, 1990(119)	Contact angle	θWA = 110o, θWR = 71o, dθW = 39o;               Measured from sessile drops; contact time 0.50 mins. | no temp cited
polydimethylsiloxane.txt		Morra, 1990(119)	Contact angle	θWA = 108o, θWR = 68o, dθW = 40o;               Measured from sessile drops; contact time 1.00 mins. | no temp cited
polydimethylsiloxane.txt		Morra, 1990(119)	Contact angle	θWA = 108o, θWR = 67o, dθW = 41o;               Measured from sessile drops; contact time 2.00 mins. | no temp cited
polydimethylsiloxane.txt		Morra, 1990(119)	Contact angle	θWA = 108o, θWR = 64o, dθW = 44o;               Measured from sessile drops; contact time 5.00 mins. | no temp cited
polydimethylsiloxane.txt		Owen, 1996(136)	Contact angle	θWA = 101o; no temp cited
polydimethylsiloxane.txt		Owen, 2003(271)	Contact angle	θWA = 102o; no temp cited                       Freshly cleaved surfaces from high molecular weight gums.
polydimethylsiloxane.txt		Sowell, 1972(48)	Contact angle	γs = 20.9 mJ/m2; 20oC                           Test liquids: water, glycerol, formamide, tricresyl phosphate, | and n-hexadecane, by harmonic mean equation.
polydimethylsiloxane.txt		Owen, 1996(136)	Contact angle	γs = 22.8 mJ/m2 (γsd = 21.7; γsp = 1.1);        Test liquids: water and diiodomethane, by geometric mean | no temp cited                                   equation.
polydimethylsiloxane.txt		Owen, 1998(152)	Contact angle	γs = 19.9 mJ/m2 (γsd = 17.9; γsp = 2.0); 23oC   Test liquids not specified, by geometric mean equation from | advancing contact angle on Dow Corning 280A pressure- | sensitive adhesive.
polydimethylsiloxane.txt		Tarkow, 1958(195)	From polymer melt	γs = 21.6 mJ/m2; 20oC                           Direct measurement of polymer melt extrapolated to 20oC.
polydimethylsiloxane.txt		Roe, 1965(196)	From polymer melt	γs = 20.6 mJ/m2; 20oC                           Direct measurement of polymer melt extrapolated to 20oC.
polydimethylsiloxane.txt		LeGrand, 1969(36)	From polymer melt	γs = 21.1 mJ/m2; 20oC                           Direct measurement of polymer melt extrapolated to 20oC. | Mw = 75,000.
polydimethylsiloxane.txt		LeGrand, 1969(36)	From polymer melt	γs = 20.6 mJ/m2; 20oC                            Direct measurement of polymer melt extrapolated to 20oC. | Mw = 3,900.
polydimethylsiloxane.txt		Wu, 1971(29)	From polymer melt	γs = 19.8 mJ/m2 (γsd = 17.5, γsp = 2.3); 20oC    Measurement by pendant drop of polymer melt extrapolated | to 20oC; polarity calculated from interfacial tension with PE by | geometric mean equation.
polydimethylsiloxane.txt		Wu, 1971(29)	From polymer melt	γs = 19.8 mJ/m2 (γsd = 19.0, γsp = 0.8); 20oC    Measurement by pendant drop of polymer melt extrapolated | to 20oC; polarity calculated from interfacial tension with PE by | harmonic mean.
polydimethylsiloxane.txt		LeGrand, 1971(43)	From polymer melt	γs = 19.9 mJ/m2; 20oC                            Direct measurement of polymer melt extrapolated to 20oC. | Mn = 1088.
polydimethylsiloxane.txt		Bhatia, 1985(275)	From polymer melt	γs = 21.0 mJ/m2; 20oC                            Direct measurement of polymer melt extrapolated to 20oC. | Mw = 75,000.
polydimethylsiloxane.txt		Bhatia, 1985(275)	From polymer melt	γs = 20.5 mJ/m2; 20oC                            Direct measurement of polymer melt extrapolated to 20oC. | Mw = 3,900.
polydimethylsiloxane.txt		Wu, 1989(273)	From polymer melt	γs = 20.4 mJ/m2 (γsd = 19.5; γsp = 0.9); 20oC    Direct measurement of polymer melt extrapolated to 20oC. | Mw = 75,000.
polydimethylsiloxane.txt		Wu, 1989(273)	From polymer melt	γs = 20.2 mJ/m2 (γsd = 19.4; γsp = 0.8); 20oC    Direct measurement of polymer melt extrapolated to 20oC. | Mw = 3,900.
polydimethylsiloxane.txt		Wu, 1989(273)	From polymer melt	γs = 19.9 mJ/m2; 20oC                            Direct measurement of polymer melt extrapolated to 20oC. | Mw = 1,274.
polydimethylsiloxane.txt		Wu, 1989(273)	From polymer melt	γs = 18.8 mJ/m2; 20oC                            Direct measurement of polymer melt extrapolated to 20oC. | Mw = 607.
polydimethylsiloxane.txt		Wu, 1989(273)	From polymer melt	γs = 17.6 mJ/m2; 20oC                            Direct measurement of polymer melt extrapolated to 20oC. | Mw = 310.
polydimethylsiloxane.txt		Wu, 1989(273)	From polymer melt	γs = 15.7 mJ/m2; 20oC                            Direct measurement of polymer melt extrapolated to 20oC. | Mw = 162.
polydimethylsiloxane.txt		Wu, 1968(182)	Calculated	γs = 23 mJ/m2; 20oC                              Calculated from molecular constitution.
polydimethylsiloxane.txt		Wu, 1974(47)	Calculated	γs = 20.4 mJ/m2; 20oC                            Calculated from free volume theory and molecular weight.
polydimethylsiloxane.txt		Wu, 1974(47)	Calculated	γs = 21.3 mJ/m2; 20oC                            Calculated from free volume theory and molecular weight.
polydimethylsiloxane.txt		Wu, 1982(18)	Calculated	γs = 20.3 mJ/m2; 20oC                            Calculated from cohesive energy density and solubility | parameters.
polydimethylsiloxane.txt		Van Ness, 1992(186)	Calculated	γs = 19.6 mJ/m2; 20oC                            Calculated molten surface tension value, extrapolated to 20oC.
polydimethylsiloxane.txt		Bicerano, 1996(272)	Calculated	γs = 21.6 mJ/m2; 20oC                            Calculated from parachor parameter. | Chaudhury, 1992(267)   Other               γs = 23 mJ/m2; no temp cited                     Measured by contact deformation per Johnson-Kendall-Roberts | method. | Owen, 1996(136)        Other               γs = 21.3 mJ/m2; no temp cited                   Direct measurement of liquid surface tension extrapolated to | infinite molecular weight.
poly_ether_ether_ketone.txt		Matienzo, 1992(243)	Contact angle	θWY = 91o; no temp cited                         Stabar film.
poly_ether_ether_ketone.txt		Bee, 1993(214)	Contact angle	θWA = 85o, θWR = 55o, dθW = 30o; | no temp cited
poly_ether_ether_ketone.txt		Marchand-Brynaert, 2000(97)	Contact angle	θWY = 88o; no temp cited
poly_ether_ether_ketone.txt		Surface-tension.de, 2007(110)	Unknown	γs = 42.1 mJ/m2 (γsd = 36.2, γsp = 5.9); 20oC    No details available.
polyethyl_acrylate.txt		Crocker, 1969(111)	Critical ST	γc = 35 mJ/m2; no temp cited                     Test liquids not known.
polyethyl_acrylate.txt		Wu, 1971(41)	Critical ST	γc = 33 mJ/m2; 20oC                              Test liquids not known.
polyethyl_acrylate.txt		Wu, 1971(41)	From polymer melt	γs = 37.0 mJ/m2 (γsd = 30.6, γsp = 6.4); 20oC    Direct measurement of polymer melt extrapolated to 20oC; | polarity calculated from interfacial tension with PE by | harmonic mean. Mn = 28,000.
polyethyl_acrylate.txt		Lee, 1968(131)	Calculated	γs = 33 mJ/m2; no temp cited                     Calculated from glass temperature of 249K.
polyethyl_acrylate.txt		Wu, 1968(182)	Calculated	γs = 35 mJ/m2; 20oC                              Calculated from molecular constitution.
polyethyl_acrylate.txt		Sewell, 1971(193)	Calculated	γs = 34.7 mJ/m2; no temp cited                   Calculated from parachor and cohesive energy.
polyethyl_acrylate.txt		Pritykin, 1986(199)	Calculated	γs = 34.5 mJ/m2; no temp cited                   Calculated from cohesion parameters and monomer | refractometric characteristics, equation 1.
polyethyl_acrylate.txt		Pritykin, 1986(199)	Calculated	γs = 36.6 mJ/m2; no temp cited                   Calculated from cohesion parameters and monomer | refractometric characteristics, equation 2.
polyethylene_oxide.txt		Lee, 1968(131)	Critical ST	γc = 43 mJ/m2; no temp cited                     Test liquids: water, glycerol, formamide, alcohols, and long- | chain polyglycols.
polyethylene_oxide.txt		van Oss, 1990(2)	Contact angle	θWY = 63o; 20oC
polyethylene_oxide.txt		van Oss, 1987(24)	Contact angle	γs = 43.0 mJ/m2 (γsLW = 43.0, γsAB = 0.0,        Test liquids: water, alpha-bromonaphthalene, diiodomethane, | γs+ = 0.0, γs- = 64.0); 20oC                     formamide, and glycerin; acid-base analysis.
polyethylene_oxide.txt		van Oss, 1987(24)	Contact angle	γs = 45.9 mJ/m2 (γsLW = 45.9, γsAB = 0.0,        Test liquids: water, alpha-bromonaphthalene, diiodomethane, | γs+ = 0.0, γs- = 58.5); 20oC                     formamide, and glycerin; acid-base analysis.
polyethylene_oxide.txt		Good, 1992(86)	Contact angle	γs = 45 mJ/m2 (γ sLW = 45, γsAB = 0.0,           Test liquids not known; acid-base analysis, using advancing | γs+ = 0.0, γs- = 66); no temp cited              contact angle data.
polyethylene_oxide.txt		Lee, 1999(116)	Contact angle	γs = 46.7 mJ/m2 (γsLW = 43.5, γsAB = 3.2,        Test liquids: water, alpha-bromonaphthalene, diiodomethane, | γs+ = 0.06, γs- = 43.5); 20oC                    formamide, and glycerin; acid-base analysis, based on reference | values for water of γ+ = 34.2 mJ/m2 and γ- = 19 mJ/m2.
polyethylene_oxide.txt		Roe, 1968(32)	From polymer melt	γs = 42.8 mJ/m2 (γsd = 30.6, γsp = 12.2); 20oC   Measurement by pendant drop of polymer melt extrapolated | to 20oC; diol solvent, Mw = 6,000.
polyethylene_oxide.txt		Wu, 1982(18)	From polymer melt	γs = 42.5 mJ/m2; 24oC                            Direct measurement of polymer melt extrapolated to 24oC.
polyethylene_oxide.txt		Yuan, 1999(207)	From polymer melt	γs = 42.9 mJ/m2; 20oC                            Direct measurement of polymer melt extrapolated to 20oC; | diol solvent, MW = 17,000.
polyethylene_oxide.txt		Yuan, 1999(207)	From polymer melt	γs = 44.1 mJ/m2; 20oC                            Direct measurement of polymer melt extrapolated to 20oC. | dimethylether solvent, Mw = 5,000.
polyethylene_oxide.txt		Yuan, 1999(207)	From polymer melt	γs = 44.2 mJ/m2; 20oC                            Direct measurement of polymer melt extrapolated to 20oC. | dimethylether solvent, Mw = 100,000.
polyethylene_oxide.txt		Sewell, 1971(193)	Calculated	γs = 37.8 mJ/m2; no temp cited                   Calculated from parachor and cohesive energy.
polyethylene_oxide.txt		Sewell, 1971(193)	Calculated	γs = 41.8 mJ/m2; no temp cited                   Calculated by least squares from cohesive energy and molar | volume.
polyethylene_oxide.txt		Wu, 1974(47)	Calculated	γs = 42.3 mJ/m2; 20oC                            Calculated from free volume theory and molecular weight.
polyethylene_oxide.txt		Wu, 1974(47)	Calculated	γs = 44.4 mJ/m2; 20oC                            Calculated from free volume theory and molecular weight.
polyethylene_oxide.txt		Wu, 1982(18)	Calculated	γs = 41.5 mJ/m2; 20oC                            Calculated from liquid homologs. Infinite molecular weight.
polyethylene_oxide.txt		Van Ness, 1992(186)	Calculated	γs = 41.5 mJ/m2; 20oC                            Calculated molten surface tension value, extrapolated to 20oC. | Surface-tension.de, 2007(110)
polyethylene_oxide.txt			Unknown	γs = 42.9 mJ/m2 (γsd = 30.9, γsp = 12.0); 20oC   No details available.
polyethylene.txt		Fox, 1952(11)	Critical ST	γc = 31 mJ/m2; 20oC                      Test liquids not known.
polyethylene.txt		Ellison, 1954(8)	Critical ST	γc = 31 mJ/m2; 20oC                      Various test liquids.
polyethylene.txt		Fort, 1964(17)	Critical ST	γc = 28 mJ/m2; 22oC, 65% RH              Test liquids: water, glycerol, and formamide.
polyethylene.txt		Fowkes, 1964(73)	Critical ST	γc = 35 mJ/m2; no temp cited             Test liquids not known.
polyethylene.txt		Lee, 1968(131)	Critical ST	γc = 31 mJ/m2; no temp cited             Test liquids: water, glycerol, formamide, alcohols, and long- | chain polyglycols; low density PE.
polyethylene.txt		Lee, 1968(131)	Critical ST	γc = 31 mJ/m2; no temp cited             Test liquids: water, glycerol, formamide, alcohols, and long- | chain polyglycols; high density PE.
polyethylene.txt		Dann, 1970(94)	Critical ST	γc = 28.5 mJ/m2; 25oC                    Ethylene glycol/2-ethoxyethanol mixes, based on advancing | contact angles.
polyethylene.txt		Dann, 1970(94)	Critical ST	γc = 33 mJ/m2; 25oC                      Ethylene glycol/2-ethoxyethanol mixes, based on retreating | contact angles.
polyethylene.txt		Dann, 1970(94)	Critical ST	γc = 31 mJ/m2; 25oC                      Polyglycol blends, based on advancing contact angles.
polyethylene.txt		Dann, 1970(94)	Critical ST	γc = 31 mJ/m2; 25oC                      Polyglycol blends, based on retreating contact angles.
polyethylene.txt		Dann, 1970(94)	Critical ST	γc = 29 mJ/m2; 25oC                      Formamide/2-ethoxyethanol mixes, based on advancing | contact angles.
polyethylene.txt		Dann, 1970(94)	Critical ST	γc = 32 mJ/m2; 25oC                      Formamide/2-ethoxyethanol mixes, based on retreating | contact angles.
polyethylene.txt		Dann, 1970(94)	Critical ST	γc = 34 mJ/m2; 25oC                      Per ASTM D-2578, using formamide/2-ethoxyethanol mixes.
polyethylene.txt		Hamilton, 1972(74)	Critical ST	γc = 33 mJ/m2; no temp cited             Test liquids not known.
polyethylene.txt		Sharma, 1991(175)	Critical ST	γc = 31 mJ/m2; no temp cited             Per ASTM D-2578, using formamide/2-ethoxyethanol mixes; | commercial low density PE film.
polyethylene.txt		Bezigian, 1992(75)	Critical ST	γc = 31 mJ/m2; no temp cited             Probably per ASTM D-2578, using formamide/2-ethoxyethanol | mixes; low density PE.
polyethylene.txt		Bezigian, 1992(75)	Critical ST	γc = 33 mJ/m2; no temp cited             Probably per ASTM D-2578, using formamide/2-ethoxyethanol | mixes; low density PE degreased with 1,1,1,trichloroethane.
polyethylene.txt		Markgraf, 2005(62)	Critical ST	γc = 30-31 mJ/m2; no temp cited          Test liquids not known.
polyethylene.txt		Fox, 1952(11)	Contact angle	θWY = 94o; 20oC                          Surface formed by pressing the softened polymer against acid | cleaned plate glass.
polyethylene.txt		de Bruyne, 1957(300)	Contact angle	θWY = 89o; no temp cited
polyethylene.txt		Fort, 1964(17)	Contact angle	θWA = 101o, 22oC, 65% RH
polyethylene.txt		Schonhorn, 1966(238)	Contact angle	θWA = 103o; no temp cited
polyethylene.txt		Schonhorn, 1966(237)	Contact angle	θWA = 93o; no temp cited
polyethylene.txt		Zettlemoyer, 1968(239)	Contact angle	θWA = 94o; no temp cited
polyethylene.txt		Owens, 1969(155)	Contact angle	θWY = 104o; no temp cited
polyethylene.txt		Petke, 1969(234)	Contact angle	θWA = 96o; no temp cited
polyethylene.txt		Dann, 1970(94)	Contact angle	θWA = 95o; 25oC                          Measured by sessile drop method; cleaned with detergent and | rinsed with distilled water.
polyethylene.txt		Kaelble, 1971(104)	Contact angle	θWY = 103o; 22oC                        Measured by sessile drop method; cleaned with detergent and | rinsed with distilled water.
polyethylene.txt		Wu, 1971(29)	Contact angle	θWY = 102o; 20oC
polyethylene.txt		Sowell, 1972(48)	Contact angle	θWY = 97.5o; 20oC                       High density PE.
polyethylene.txt		Tadros, 1974(241)	Contact angle	θWA = 88o; no temp cited
polyethylene.txt		Westerdahl, 1974(63)	Contact angle	θWY = 97o; no temp cited                Commercial low density PE film, thickness 30 mils.
polyethylene.txt		Westerdahl, 1974(63)	Contact angle	θWY = 96o; no temp cited                Commercial high density PE film, thickness 9.2 mils.
polyethylene.txt		Moshonov, 1980(118)	Contact angle	θWY = 99o; no temp cited                Measured 60 secs. after application of water droplet; surface | cleaned with isopropanol at 60oC and rinsed with methanol.
polyethylene.txt		Wu, 1982(298)	Contact angle	θWY = 94o; no temp cited                Branched PE.
polyethylene.txt		Wu, 1982(27)	Contact angle	θWA = 96o, θWR = 62o, dθW = 34o; 20oC
polyethylene.txt		Triolo, 1983(189)	Contact angle	θWR = 87o; no temp cited                Commercial grade low density PE film. Fully hydrated sample | immersed in water; interface with advancing, submerged | octane bubble.
polyethylene.txt		Lelah, 1985(304)	Contact angle	θWY = 88.4o; no temp cited              Low density PE; underwater captive bubble method, measured | on concave tubular surface.
polyethylene.txt		Vargha-Butler, 1985(180)	Contact angle	θWA = 87.1o; 20oC                       High density PE.
polyethylene.txt		Guiseppe, 1986(77)	Contact angle	θWY = 95o; no temp cited
polyethylene.txt		Kasai, 1986(64)	Contact angle	θWY = 100o; no temp cited
polyethylene.txt		Strobel, 1987(84)	Contact angle	θWA = 99o; no temp cited
polyethylene.txt		Janczuk, 1989(106)	Contact angle	θWY = 96.1o; 20oC                       Dipped in CCl4, boiled in acetone, and ultrasonically rinsed | with distilled water.
polyethylene.txt		Hsieh, 1991(231)	Contact angle	θWY = 95.6o; no temp cited              PE fiber.
polyethylene.txt		Inagaki, 1991(240)	Contact angle	θWY = 86o; no temp cited
polyethylene.txt		Sharma, 1991(175)	Contact angle	θWY = 92o; no temp cited                Commercial low density PE film.
polyethylene.txt		Jonsson, 1992(112)	Contact angle	θWY = 87o; no temp cited                Natural low density PE, cleaned by sonification in a 70/30 | ethanol/water solution and rinsed with distilled water.
polyethylene.txt		Clouet, 1994(114)	Contact angle	θWA = 105o; 23oC                        High density PE.
polyethylene.txt		Fukuzawa, 1994(113)	Contact angle	θWY = 92.4o; no temp cited              Contact angle measured after stabilizing for 15 secs.
polyethylene.txt		Inagaki, 1994(115)	Contact angle	θWA = 102o; 20oC                        Low density PE.
polyethylene.txt		Pilichowski, 1997(225)	Contact angle	θWY = 94o; no temp cited
polyethylene.txt		Sheu, 1997(79)	Contact angle	θWY = 109o; no temp cited               Porous PE sheet with average pore size of 15um.
polyethylene.txt		Sheu, 1997(79)	Contact angle	θWY = 109o; no temp cited               Porous PE sheet with average pore size of 15um; prewashed 3 | times in distilled water
polyethylene.txt		Chen, 1998(70)	Contact angle	θWA = 104o, θWR = 92o, dθW = 12o;       Low density PE; no additives. | no temp cited
polyethylene.txt		Chen, 1998(70)	Contact angle	θWA = 99o, θWR = 89o, dθW = 10o;        Low density PE with 2000 ppm erucamide. | no temp cited
polyethylene.txt		Chen, 1998(70)	Contact angle	θWA = 91o, θWR = 74o, dθW = 17o;        Low density PE with 1000 ppm N-(2-hydroxyethyl) erucamide. | no temp cited
polyethylene.txt		Chen, 1998(70)	Contact angle	θWA = 93o, θWR = 80o, dθW = 13o;                Low density PE with 2000 ppm N-(2-hydroxyethyl) erucamide. | no temp cited
polyethylene.txt		Angu, 2000(220)	Contact angle	θWY = 85.7o; no temp cited                      Low density PE; underwater captive bubble method, measured | on concave tubular surface; technique A.
polyethylene.txt		Angu, 2000(220)	Contact angle	θWY = 88.4o; no temp cited                      Low density PE; underwater captive bubble method, measured | on concave tubular surface; technique B.
polyethylene.txt		Etzler, 2000(171)	Contact angle	θWA = 98.0o; 20oC                               Measured by Wilhelmy plate method.
polyethylene.txt		Gotoh, 2000(172)	Contact angle	θWA = 110.7o; no temp cited                     Single fiber measured by Wilhelmy plate technique.
polyethylene.txt		Johansson, 2000(101)	Contact angle	θWA = 93o; no temp cited                        Low density PE.
polyethylene.txt		Nalaskowski, 2000(219)	Contact angle	θWA = 92o, θWR = 77o, dθW = 15o; | no temp cited
polyethylene.txt		Netravali, 2000(98)	Contact angle	θWA = 93.4o, θWR = 91.9o, dθW = 1.5o;           Ultra-high strength PE fibers. | no temp cited
polyethylene.txt		Starov, 2000(282)	Contact angle	θWY = 90o; no temp cited                        PE powder pressed into wafer at 1 kg/cm2, 110oC, cleaned | with alcohol and water, soaked in 50oC sulfochromic acid, | rinsed with distilled water, and dried with pure nitrogen.
polyethylene.txt		Extrand, 2002(143)	Contact angle	θWA = 104.4o; θWR = 93.5o, dθW = 10.9o;         Measured by sessile drop method; high density PE cleaned with | 23oC                                            hexane and dried under vacuum.
polyethylene.txt		Nam, 2002(142)	Contact angle	θWA = 93.6o; no temp cited                      Ultra-high strength PE fibers.
polyethylene.txt		B.-Petermann, 2003(139)	Contact angle	θWY = 79o; 20oC                                 Measured by sessile drop method. Roll-coated polymer topcoat | applied to carbon steel; surface degreased with ethanol, cleaned | with detergent, and rinsed in distilled water.
polyethylene.txt		Gotoh, 2004(92)	Contact angle	θWA = 102.8o; no temp cited                     Measured by sessile drop method.
polyethylene.txt		Gotoh, 2004(92)	Contact angle	θWA = 101o; θWR = 88.9o, dθW = 12.1o;           Measured by Wilhelmy plate method. | no temp cited
polyethylene.txt		Zeng, 2004(93)	Contact angle	θWA = 92.3o; no temp cited                      Measured by Wilhelmy plate method; UHMWPE fiber (Spectra | 1000).
polyethylene.txt		Cho, 2005(226)	Contact angle	θWY = 95o; no temp cited                        Measured by sessile drop method.
polyethylene.txt		Martinez-Garcia, 2005(251)	Contact angle	θWY = 92o; 25oC                                 Injection molded elastomeric PE (Shore A hardness 75).
polyethylene.txt		Shafrin, 1963(201)	Contact angle	γs = 33.1 mJ/m2 (γsd = 32.0, γsp = 1.1);        Test liquids not known. | no temp cited
polyethylene.txt		Owens, 1969(155)	Contact angle	γs = 33.2 mJ/m2 (γsd = 33.2, γsp = 0.0);        Test liquids: water and diiodomethane. | no temp cited
polyethylene.txt		Dann, 1970(94)	Contact angle	γsd = 36 mJ/m2; 25oC                            Various test liquids.
polyethylene.txt		Kaelble, 1971(104)	Contact angle	γs = 31.4 mJ/m2 (γsd = 30.9, γsp = 0.5); 22oC   Various test liquids.
polyethylene.txt		Wu, 1971(29)	Contact angle	γs = 36.1 mJ/m2 (γsd = 35.4, γsp = 0.7); 20oC   Test liquids: water and diiodomethane, by harmonic mean | equation.
polyethylene.txt		Kitazaki, 1972(191)	Contact angle	γs = 35.6 mJ/m2 (γsd = 35.6, γsp = 0.0);        Various test liquids; original results split polar component into | no temp cited                                   hydrogen- and non-hydrogen bonding parameters.
polyethylene.txt		Sowell, 1972(48)	Contact angle	γs = 34.2 mJ/m2; 20oC                           Test liquids: water, glycerol, formamide, and tricresyl | phosphate, by harmonic mean equation; high density PE.
polyethylene.txt		Carroll, 1976(216)	Contact angle	γs = 36 mJ/m2; no temp cited                 Ultra-high modulus PE monofilament.
polyethylene.txt		Wu, 1979(45)	Contact angle	γc = 35.9 mJ/m2; 20oC                        Test liquids not known; calculated by the equation of state | method.
polyethylene.txt		Busscher, 1981(72)	Contact angle	γs = 32 mJ/m2 (γsd = 29, γsp = 3.0);         Test liquids: water and propanol. | no temp cited
polyethylene.txt		Wu, 1982(298)	Contact angle	γc = 34.2 mJ/m2; no temp cited               Various test liquids, calculated by the equation of state method.
polyethylene.txt		Vargha-Butler, 1985(180)	Contact angle	γc = 30.3 mJ/m2; 20oC                        Test liquids not known; calculated by the equation of state | method; high density PE.
polyethylene.txt		Inagaki, 1987(82)	Contact angle	γs = 32.9 mJ/m2 (γsd = 30.7, γsp = 2.2);     Test liquids: water, glycerol, formamide, ethylene glycol, and | no temp cited                                tricresyl phosphate; calculated by Kaeble's method.
polyethylene.txt		Fowkes, 1987(23)	Contact angle	γs = 33.0 mJ/m2 (γsLW = 33.0, γsAB = 0.0,    Test liquids: water, alpha-bromonaphthalene, diiodomethane, | γs+ = 0.0, γs- = 0.0); 20oC                  formamide, and glycerin; acid-base analysis.
polyethylene.txt		Janczuk, 1989(106)	Contact angle	γs = 32.8 mJ/m2 (γsd = 32.1; γsp = 0.7);     Various test liquids, by geometric mean equation. | no temp cited
polyethylene.txt		Janczuk, 1989(108)	Contact angle	γs = 34.0 mJ/m2 (γsd = 33.3; γsp = 0.7);     Various test liquids, by harmonic-geometric mean equation. | no temp cited
polyethylene.txt		Janczuk, 1989(108)	Contact angle	γs = 34.2 mJ/m2 (γsd = 30.5; γsp = 3.7);     Various test liquids, by harmonic mean equation. | no temp cited
polyethylene.txt		Janczuk, 1990(105)	Contact angle	γs = 30.5 mJ/m2; no temp cited               Test liquids: water and diiodomethane.
polyethylene.txt		Janczuk, 1990(105)	Contact angle	γs = 33.3 mJ/m2; no temp cited               Averaged over 28 test liquids.
polyethylene.txt		Good, 1991(135)	Contact angle	γs = 33 mJ/m2 (γ sLW = 33, γsAB = 0.0,       Test liquids water and glycerol; acid-base analysis based on | γs+ = 0.0, γs- = 0.1); no temp cited         advancing contact angles. Commercial film grade PE.
polyethylene.txt		Sharma, 1991(175)	Contact angle	γs = 28.1 mJ/m2 (γsd = 25.4, γsp = 2.6);     Test liquids: water and diiodomethane; commercial low density | no temp cited                                PE film.
polyethylene.txt		Fukuzawa, 1994(113)	Contact angle	γs = 30.8 mJ/m2 (γsLW = 31.0, γsAB = -0.2,   Test liquids: water, formamide, and diiodomethane; acid-base | γs+ = 0.0, γs- = 4.2); no temp cited         analysis, calculated per Good and Van Oss(86). Contact angles | measured after stabilizing for 15 secs.
polyethylene.txt		Fukuzawa, 1994(113)	Contact angle	γs = 33.0 mJ/m2; no temp cited               Test liquids: water, formamide, and diiodomethane; acid-base | analysis calculated by arithmetic and geometric means.
polyethylene.txt		Micale, 1995(174)	Contact angle	γs = 35 mJ/m2 (γsd = 34; γ sp = 1);          Test liquids: water and alpha-bromonaphthalene, by geometric | no temp cited                                mean equation.
polyethylene.txt		Inagaki, 1996(83)	Contact angle	γs = 36 mJ/m2 (γsd = 30, γsp = 6);           Test liquids not known; low density PE. | no temp cited
polyethylene.txt		Pilichowski, 1997(225)	Contact angle	γs = 34 mJ/m2; no temp cited                 Various test liquids.
polyethylene.txt		Morra, 1999(134)	Contact angle	γs = 34.2 mJ/m2 (γsLW = 34.2, γsAB = 0.0,    Test liquids not known; acid-base analysis based on reference | γs+ = 0.0, γs- = 0.0); no temp cited         values for water of γ+ = 48.5 mJ/m2 and γ- = 11.2 mJ/m2.
polyethylene.txt		Chang, 2000(162)	Contact angle	γs = 32.0 mJ/m2; no temp cited
polyethylene.txt		Della Volpe, 2000(163)	Contact angle	γs = 33.4 mJ/m2; no temp cited               Re-calculated from data produced by Janczuk, 1990(105).
polyethylene.txt		Etzler, 2000(171)	Contact angle	γs = 26.9 mJ/m2 (γsLW = 26.9, γsAB = 0.0,    Various test liquids; acid-base analysis, by Good-van Oss | γs+ = 0.0, γs- = 0.0); 20oC                  method.
polyethylene.txt		Gotoh, 2000(172)	Contact angle	γs = 30.1 mJ/m2 (γsLW = 29.7, γsAB = 0.4,    Test liquids: water, diiodomethane, and ethylene glycol; acid- | γs+ = 0.2, γs- = 0.2); no temp cited            base Wilhelmy plate analysis from advancing contact angles. | Grundke, 2000      (256)
polyethylene.txt			Contact angle	γs = 33.8 mJ/m2; no temp cited
