Repository: squall321/MaterialTwinWeb

<!-- MaterialTwin 프로젝트 개요·현황·구조 진입점. -->

# MaterialTwin

쯔윅(Zwick/Roell testXpert) 인장·완화 시험 데이터를 업로드받아 **물성 도출 → 구성방정식 피팅 → LS-DYNA 카드**까지 한 흐름으로 만들고, 그 DB 전체를 **LLM이 MCP로 직접 조회·등록**하는 재료 물성 플랫폼.

## 구성
- **backend/** — FastAPI + SQLAlchemy(SQLite↔Postgres) + Alembic. 단일 SIF로 프런트(`frontend/dist`)를 StaticFiles 서빙.
- **frontend/** — Vite + React + TypeScript, 상대경로·해시 라우팅(`/apps/<slug>/` 서브패스 대응), ECharts.
- **backend/mcp_server.py** — MCP(stdio) 서버. → [docs/MCP.md](docs/MCP.md)
- **docs/** — [intro.html](docs/intro.html)(비전) · [showcase.html](docs/showcase.html)(시연) · [MCP.md](docs/MCP.md)

File: backend/scratchpad/w6_dew/all_rows.tsv (part 4 of 5)
abs.txt		Markgraf, 2005(62)	Critical ST	γc = 35-42 mJ/m2; no temp cited                    Test liquids not known.
polyethylene.txt		B.-Petermann, 2003(139)	Contact angle	γs = 39.9 mJ/m2 (γsd = 36.0; γsp = 3.9);        Test liquids: water, diiodomethane, and formamide, measured | 20oC                                            by sessile drop method. Roll-coated polymer topcoat applied | to carbon steel; surface degreased with ethanol, cleaned | with detergent, and rinsed in distilled water.
polyethylene.txt		Gotoh, 2004(92)	Contact angle	γs = 28.1 mJ/m2 (γsLW = 27.4, γsAB = 0.7,       Test liquids water, diiodomethane, and ethylene glycol; contact | γs+ = 0.1, γs- = 1.2); no temp cited            angles measured by sessile drop method; acid-base analysis.
polyethylene.txt		Zeng, 2004(93)	Contact angle	γs = 33.8 mJ/m2 (γsLW = 33.8, γ sAB = 0.03,     Test liquids water, diiodomethane, and formamide. By sessile | γs+ = 8.0E-5, γs- = 2.3); no temp cited         drop method; acid-base analysis. UHMWPE Spectra 1000 fiber.
polyethylene.txt		Cho, 2005(226)	Contact angle	γs = 34 mJ/m2 (γsd = 30, γsp = 4);              Test liquids: water and formamide. | no temp cited
polyethylene.txt		Hybart, 1960(208)	From polymer melt	γs = 30.2 mJ/m2; 20oC                           Direct measurement of polymer melt by maximum bubble | pressure, extrapolated to 20oC; linear high density PE.
polyethylene.txt		Schonhorn, 1965(33)	From polymer melt	γs = 36.2 mJ/m2; 20oC                           Direct measurement of polymer melt extrapolated to 20oC.
polyethylene.txt		Dettre, 1966(30)	From polymer melt	γs = 36.0 mJ/m2; 20oC                           Measurement by Wilhelmy plate of polymer melt extrapolated | to 20oC; linear PE, Mw = 67,000.
polyethylene.txt		Dettre, 1966(30)	From polymer melt	γs = 34.3 mJ/m2; 20oC                           Measurement by Wilhelmy plate of polymer melt extrapolated | to 20oC; branched PE, Mn = 7,000.
polyethylene.txt		Dettre, 1966(30)	From polymer melt	γs = 33.7 mJ/m2 (γsd = 33.7, γsp = 0.0); 20oC   Direct measurement of polymer melt extrapolated to 20oC; | polarity calculated from interfacial tension with PE by | harmonic mean. Branched PE, Mn = 2000.
polyethylene.txt		Roe, 1968(32)	From polymer melt	γs = 35.6 mJ/m2; 20oC                           Measurement by pendant drop of polymer melt extrapolated | to 20oC; linear PE, Mw = 67,000.
polyethylene.txt		Roe, 1968(32)	From polymer melt	γs = 34.8 mJ/m2; 20oC                           Measurement by pendant drop of polymer melt extrapolated | to 20oC; branched PE, Mn = 7,000.
polyethylene.txt		Wu, 1969(28)	From polymer melt	γs = 35.7 mJ/m2 (γsd = 35.7, γsp = 0.0); 20oC   Measurement by pendant drop of polymer melt extrapolated | to 20oC; polarity calculated from interfacial tension with | PE by harmonic mean. Linear PE, Mw = 67,000.
polyethylene.txt		Wu, 1971(29)	From polymer melt	γs = 35.3 mJ/m2 (γsd = 35.3, γsp = 0.0); 20oC   Direct measurement of polymer melt extrapolated to 20oC; | polarity calculated from interfacial tension with PE by | harmonic mean. Branched PE, Mn = 7000.
polyethylene.txt		Wu, 1974(47)	From polymer melt	γs = 36.8 mJ/m2 (γsd = 36.8, γsp = 0.0); 20oC   Direct measurement of polymer melt extrapolated to 20oC; | polarity calculated from interfacial tension with PE by | harmonic mean. Ideal PE, infinite molecular weight.
polyethylene.txt		Lee, 1968(131)	Calculated	γs = 30 mJ/m2; no temp cited                    Calculated from glass temperature of 237K; high density PE.
polyethylene.txt		Lee, 1968(131)	Calculated	γs = 23 mJ/m2; no temp cited                    Calculated from glass temperature of 223K; low density PE.
polyethylene.txt		Wu, 1968(182)	Calculated	γs = 32 mJ/m2; 20oC                             Calculated from molecular constitution; linear PE.
polyethylene.txt		Wu, 1968(182)	Calculated	γs = 30 mJ/m2; 20oC                             Calculated from molecular constitution; branched PE.
polyethylene.txt		Sewell, 1971(193)	Calculated	γs = 42.1 mJ/m2; no temp cited                  Calculated from parachor and cohesive energy.
polyethylene.txt		Sewell, 1971(193)	Calculated	γs = 31.8 mJ/m2; no temp cited                  Calculated by least squares from cohesive energy and molar | volume.
polyethylene.txt		Wu, 1974(47)	Calculated	γs = 36.9 mJ/m2; 20oC                            Calculated from free volume theory and molecular weight.
polyethylene.txt		Wu, 1974(47)	Calculated	γs = 37.8 mJ/m2; 20oC                            Calculated from free volume theory and molecular weight.
polyethylene.txt		Wu, 1974(47)	Calculated	γs = 35.3 mJ/m2; 20oC                            Calculated from parachor and molecular weight; linear PE.
polyethylene.txt		Van Krevelen, 1976(85)	Calculated	γs = 31.5 mJ/m2; no temp cited                   Calculated from parachor parameter.
polyethylene.txt		Wu, 1979(45)	Calculated	γs = 34.7 mJ/m2; 20oC                            Calculated from liquid homologs. Infinite molecular weight.
polyethylene.txt		Wu, 1982(18)	Calculated	γs = 32.1 mJ/m2; 20oC                            Calculated from cohesive energy density and solubility | parameters.
polyethylene.txt		Vargha-Butler, 1985(180)	Calculated	γs = 29.4 mJ/m2; 20oC                            Calculated from sedimentation volume; high density PE.
polyethylene.txt		Van Ness, 1992(186)	Calculated	γs = 36.3 mJ/m2; 20oC                            Calculated molten surface tension value, extrapolated to 20oC.
polyethylene.txt		Netravali, 2000(98)	Calculated	γs = 30.8 mJ/m2 (γsLW = 30.5, γsAB = 0.2,        Test liquids water, diiodomethane, and formamide. Surface | γs+ = 0.01, γs- = 1.3); no temp cited            tension calculated from advancing wetting force measurements. | on ultra-high strength PE fibers; acid-base analysis.
polyethylene.txt		Netravali, 2000(98)	Calculated	γs = 36.1 mJ/m2 (γsLW = 35.7, γsAB = 0.4,        Test liquids water, diiodomethane, and formamide. Surface | γs+ = 0.6, γs- = 0.07); no temp cited            tension calculated from receding wetting force measurements. | on ultra-high strength PE fibers; acid-base analysis. | Mangipudi, 2002(147)       Other        γs = 33 mJ/m2; no temp cited                     Measured by contact deformation per Johnson-Kendall-Roberts | method. | Grundke, 2000(256)         Other        γs = 34.4 mJ/m2; no temp cited                   Determined by capillary penetration into packed polymer | powder.
polyethylene.txt		Wu, 1982(49)	Unknown	γs = 36.2 mJ/m2; 20oC                            Measurement method not cited; PE molded under nitrogen.
polyethylene.txt		Wu, 1982(49)	Unknown	γs = 36.2 mJ/m2; 20oC                            Measurement method not cited; PE molded against PTFE.
polyethyl_methacrylate.txt		Lee, 1968(131)	Critical ST	γc = 33 mJ/m2; no temp cited                     Test liquids: water, glycerol, formamide, alcohols, and long- | chain polyglycols.
polyethyl_methacrylate.txt		Kamagata, 1974(301)	Critical ST	γc = 31.5 mJ/m2; 20oC                            Test liquids not known.
polyethyl_methacrylate.txt		Kutsch, 1993(102)	Critical ST	γc = 33 mJ/m2; no temp cited                     Test liquids not known.
polyethyl_methacrylate.txt		Iyengar, 1996(258)	Contact angle	γs = 33.6 mJ/m2; no temp cited                   Test liquids not known.
polyethyl_methacrylate.txt		Kwok, 2000(57)	Contact angle	γc = 33.6 mJ/m2; no temp cited                   Four unknown test liquids; surface tension calculated by | equation of state approach.
polyethyl_methacrylate.txt		Wu, 1971(41)	From polymer melt	γs = 35.9 mJ/m2; 20oC                            Direct measurement of polymer melt extrapolated to 20oC. | Mv = 5200.
polyethyl_methacrylate.txt		Wu, 1968(182)	Calculated	γs = 33 mJ/m2; 20oC                              Calculated from molecular constitution.
polyethyl_methacrylate.txt		Sewell, 1971(193)	Calculated	γs = 29.0 mJ/m2; no temp cited                   Calculated from parachor and cohesive energy.
polyethyl_methacrylate.txt		Pritykin, 1986(199)	Calculated	γs = 35.3 mJ/m2; no temp cited                   Calculated from cohesion parameters and monomer | refractometric characteristics, equation 1.
polyethyl_methacrylate.txt		Pritykin, 1986(199)	Calculated	γs = 35.6 mJ/m2; no temp cited                   Calculated from cohesion parameters and monomer | refractometric characteristics, equation 2.
polyethyl_methacrylate.txt		Surface-tension.de, 2007(110)	Unknown	γs = 35.9 mJ/m2 (γsd = 26.9, γsp = 9.0); 20oC    No details available.
polyhexafluoropropylene.txt		Bernett, 1961(10)	Critical ST	γc = 16.2 mJ/m2; 20oC                             Test liquids not known.
polyhexafluoropropylene.txt		Crocker, 1969(111)	Critical ST	γc = 16-17 mJ/m2; no temp cited                   Test liquids not known.
polyhexafluoropropylene.txt		Wu, 1971(29)	Contact angle	θWY = 112o; 20oC
polyhexafluoropropylene.txt		Kitazaki, 1972(191)	Contact angle	γs = 14.9 mJ/m2 (γsd = 14.9, γsp = 0.0);          Various test liquids; original results split polar component into | no temp cited                                     hydrogen- and non-hydrogen bonding parameters.
polyhexafluoropropylene.txt		Wu, 1979(45)	Contact angle	γc = 18.0 mJ/m2; 20oC                             Test liquids not known; calculated by the equation of state | method.
polyhexafluoropropylene.txt		Wu, 1982(29)	Contact angle	γs = 12.8 mJ/m2 (γsd = 12.0, γsp = 0.8); 20oC     Test liquids: water and diiodomethane, by geometric mean | equation.
polyhexafluoropropylene.txt		Wu, 1982(29)	Contact angle	γs = 17.0 mJ/m2 (γsd = 14.0, γsp = 3.0); 20oC     Test liquids: water and diiodomethane, by harmonic mean | equation.
polyhexafluoropropylene.txt		Good, 1964(16)	Calculated	γs = 19.0 mJ/m2; 20oC                             Calculated from molecular constants, using u = 1.2 debyes.
polyimide_kapton.txt		Kogoma, 1987(66)	Contact angle	θWY = 73o; no temp cited
polyimide_kapton.txt		Egitto, 1990(65)	Contact angle	θWY = 70o; no temp cited                         Kapton film.
polyimide_kapton.txt		Thomas, 1991(242)	Contact angle	θWA = 70o, θWR = 47o, dθW = 23o;                 PMDA-ODA polyimide. | no temp cited
polyimide_kapton.txt		Matienzo, 1992(243)	Contact angle	θWY = 70o; no temp cited                         Kapton-H (PMDA-ODA) film.
polyimide_kapton.txt		Matienzo, 1992(243)	Contact angle	θWY = 70o; no temp cited                         Upilex-S (BPDA-PDA) film.
polyimide_kapton.txt		Matienzo, 1992(243)	Contact angle	θWY = 71o; no temp cited                         Upilex-R (BPDA-ODA) film.
polyimide_kapton.txt		Inagaki, 1994(115)	Contact angle	θWA = 74.7o; 20oC                                Kapton H film.
polyimide_kapton.txt		Lee, 1996(244)	Contact angle	θWA = 85o, θWR = 38o, dθW = 47o;                 PMDA-ODA polyimide. | no temp cited
polyimide_kapton.txt		Lee, 1996(244)	Contact angle	θWA = 79o, θWR = 41o, dθW = 38o;                 BPDA-PDA polyimide. | no temp cited
polyimide_kapton.txt		Lee, 1996(244)	Contact angle	θWA = 87o, θWR = 67o, dθW = 20o;                 6FDA-ODA (fluorinated) polyimide. | no temp cited
polyimide_kapton.txt		Gotoh, 2000(100)	Contact angle	θWA = 76.9o, θWR = 39.5o, dθW = 37.4o;           Measured by sessile drop method; Kapton 100H. | no temp cited
polyimide_kapton.txt		Gotoh, 2004(92)	Contact angle	θWA = 76.4o; θWR = 38.2o, dθW = 38.2o;           Measured by Wilhelmy plate method; Kapton 100H. | no temp cited
polyimide_kapton.txt		Cho, 2005(226)	Contact angle	θWY = 75o; no temp cited                         Measured by sessile drop method.
polyimide_kapton.txt		Wu, 1989(273)	Contact angle	γs = 41.0 mJ/m2 (γsd = 26.3, γsp = 14.7);        Test liquids not known. Kapton H film.
polyimide_kapton.txt		Inagaki, 1994(115)	Contact angle	γs = 37 mJ/m2 ; 20oC                             Test liquids: water, diiodomethane, glycerol, formamide, and | tricresyl phosphate. Kapton H film.
polyimide_kapton.txt		Gotoh, 2004(92)	Contact angle	γs = 44.0 mJ/m2 (γsLW = 42.5, γsAB = 1.5,        Test liquids: water, diiodomethane, and ethylene glycol, | γs+ = 0.1, γs- = 6.0); no temp cited             by sessile drop method; acid-base analysis. Kapton 100H.
polyimide_kapton.txt		Cho, 2005(226)	Contact angle	γs = 53 mJ/m2 (γsd = 50, γsp = 3);               Test liquids: water and formamide. | no temp cited
polyimide_kapton.txt		Vetelino, 1997(81)	Calculated	θWA = 85o, θWR = 67o, dθW = 18o; no temp cited   OCG 285 polyimide; calculated from surface acoustic waves.
polyimide_kapton.txt		Vetelino, 1997(81)	Calculated	θWA = 75o, θWR = 46o, dθW = 29o; no temp cited   DuPont 5878 polyimide; calculated from surface acoustic | waves.
polymethacrylonitrile.txt		Wu, 1968(182)	Critical ST	γc = 39 mJ/m2; 20oC                             Test liquids not known.
polymethacrylonitrile.txt		Wu, 1968(182)	Calculated	γs = 39 mJ/m2; 20oC                             Calculated from molecular constitution.
polymethacrylonitrile.txt		Pritykin, 1986(199)	Calculated	γs = 42.8 mJ/m2; no temp cited                  Calculated from cohesion parameters and monomer | refractometric characteristics, equation 1.
polymethacrylonitrile.txt		Pritykin, 1986(199)	Calculated	γs = 45.1 mJ/m2; no temp cited                  Calculated from cohesion parameters and monomer | refractometric characteristics, equation 2.
polymethyl_acrylate.txt		Lee, 1967(183)	Critical ST	γc = 41 mJ/m2; no temp cited                     Test liquids: water, glycerol, formamide, alcohols, and long- | chain polyglycols.
polymethyl_acrylate.txt		Wu, 1971(41)	Critical ST	γc = 35 mJ/m2; 20oC                              Test liquids not known.
polymethyl_acrylate.txt		Partington, 1960(209)	From polymer melt	γs = 41.0 mJ/m2 (γsd = 40.0, γsp = 1.0); 20oC    Direct measurement of polymer melt extrapolated to 20oC. | Mw = 25,000.
polymethyl_acrylate.txt		Wu, 1971(41)	From polymer melt	γs = 41.0 mJ/m2 (γsd = 37.8, γsp = 3.2); 20oC    Direct measurement of polymer melt extrapolated to 20oC; | polarity calculated from interfacial tension with PE by | harmonic mean. Mw = 25,000.
polymethyl_acrylate.txt		Wu, 1971(41)	From polymer melt	γs = 40.1 mJ/m2; 20oC                            Direct measurement of polymer melt extrapolated to 20oC.
polymethyl_acrylate.txt		Wu, 1989(273)	From polymer melt	γs = 41.0 mJ/m2 (γsd = 30.8, γsp = 10.2); 20oC   Direct measurement of polymer melt extrapolated to 20oC. | Mn = 25,000.
polymethyl_acrylate.txt		Wu, 1989(273)	From polymer melt	γs = 42.7 mJ/m2 (γsd = 33.7, γsp = 9.0); 20oC    Direct measurement of polymer melt extrapolated to 20oC. | Molecular weight not specified.
polymethyl_acrylate.txt		Lee, 1968(131)	Calculated	γs = 39 mJ/m2; no temp cited                     Calculated from glass temperature of 279K.
polymethyl_acrylate.txt		Wu, 1968(182)	Calculated	γs = 40 mJ/m2; 20oC                              Calculated from molecular constitution.
polymethyl_acrylate.txt		Sewell, 1971(193)	Calculated	γs = 41.1 mJ/m2; no temp cited                   Calculated from parachor and cohesive energy.
polymethyl_acrylate.txt		Pritykin, 1986(199)	Calculated	γs = 35.1 mJ/m2; no temp cited                   Calculated from cohesion parameters and monomer | refractometric characteristics, equation 1.
polymethyl_acrylate.txt		Pritykin, 1986(199)	Calculated	γs = 38.0 mJ/m2; no temp cited                   Calculated from cohesion parameters and monomer | refractometric characteristics, equation 2.
polyoxymethylene.txt		Lee, 1967(183)	Critical ST	γc = 36 mJ/m2; no temp cited                     Test liquids not known.
polyoxymethylene.txt		Shafrin, 1975(297)	Critical ST	γc = 38 mJ/m2; 20oC                              Test liquids not known.
polyoxymethylene.txt		Kaelble, 1971(104)	Contact angle	θWY = 74.5o; 22oC                                Measured by sessile drop method; cleaned with detergent and | rinsed with distilled water.
polyoxymethylene.txt		Wu, 1982(27)	Contact angle	θWA = 79o, θWR = 54o, dθW = 25o; 20oC
polyoxymethylene.txt		Kaelble, 1971(104)	Contact angle	γs = 33.3 mJ/m2 (γsd = 21.8, γsp = 11.5); 22oC   Various test liquids.
polyoxymethylene.txt		Wu, 1989(273)	Contact angle	γs = 44.6 mJ/m2 (γsd = 30.5, γsp = 14.1); 20oC   Test liquids not known.
polyoxymethylene.txt		Wu, 1968(182)	Calculated	γs = 38 mJ/m2; 20oC                              Calculated from molecular constitution.
polyphenylene_sulfide.txt		Markgraf, 2005(62)	Critical ST	γc = 38 mJ/m2; no temp cited                      Test liquids not known.
polyphenylene_sulfide.txt		Wang, 2003(150)	Contact angle	θWY = 80o; no temp cited                          Test liquids: water and diiodomethane; contact angles measured | after stabilizing for 3 minutes. Additive-free PPS surface cleaned | with acetone.
polyphenylene_sulfide.txt		Wang, 2003(150)	Contact angle	θWY = 82o; no temp cited                          Test liquids: water and diiodomethane; contact angles measured | after stabilizing for 3 minutes. Glass fiber reinforced PPS | surface cleaned with acetone.
polyphenylene_sulfide.txt		Wang, 2003(150)	Contact angle	θWY = 79o; no temp cited                          Test liquids: water and diiodomethane; contact angles measured | after stabilizing for 3 minutes. Glass fiber and mineral filler | reinforced PPS surface, cleaned with acetone.
polyphenylene_sulfide.txt		Wang, 2003(150)	Contact angle	γs = 49.6 mJ/m2 (γsd = 47.5; γsp = 2.2);          Test liquids: water and diiodomethane. Additive-free PPS | no temp cited                                     surface, cleaned with acetone.
polyphenylene_sulfide.txt		Wang, 2003(150)	Contact angle	γs = 43.2 mJ/m2 (γsd = 40.5; γsp = 2.7);          Test liquids: water and diiodomethane. Glass fibre reinforced | no temp cited                                     PPS surface cleaned with acetone.
polyphenylene_sulfide.txt		Wang, 2003(150)	Contact angle	γs = 47.7 mJ/m2 (γsd = 44.1; γsp = 3.6);          Test liquids: water and diiodomethane. Glass fibre and mineral | no temp cited                                     filler reinforced PPS surface, cleaned with acetone.
polypropylene_glycol.txt		Lee, 1967(183)	Critical ST	γc = 32 mJ/m2; no temp cited                     Test liquids not known.
polypropylene_glycol.txt		Rastogi, 1971(245)	From polymer melt	γs = 30.9 mJ/m2; 20oC                            Measurement by pendant drop of polymer melt extrapolated | to 20oC. Mn = 3,000.
polypropylene_glycol.txt		Kasemura, 1978(283)	From polymer melt	γs = 31.7 mJ/m2 (γsd = 31.3, γsp = 0.4); 20oC    Measurement of polymer melt extrapolated to 20oC.
polypropylene_glycol.txt		Wu, 1989(273)	From polymer melt	γs = 31.2 mJ/m2; 20oC                            Measurement of polymer melt extrapolated to 20oC. | Mn = 3,000.
polypropylene_glycol.txt		Wu, 1968(182)	Calculated	γs = 28 mJ/m2; 20oC                              Calculated from molecular constitution.
polypropylene_glycol.txt		Sewell, 1971(193)	Calculated	γs = 26.9 mJ/m2; no temp cited                   Calculated from parachor and cohesive energy.
polypropylene_glycol.txt		Wu, 1982(18)	Calculated	γs = 31.6 mJ/m2; 20oC                            Calculated from cohesive energy density and solubility | parameters.
polypropylene_glycol.txt		Van Ness, 1992(186)	Calculated	γs = 33.8 mJ/m2; 20oC                            Calculated molten surface tension value, extrapolated to 20oC.
polypropylene.txt		Lee, 1968(131)	Critical ST	γc = 29 mJ/m2; no temp cited              Test liquids: water, glycerol, formamide, alcohols, and long- | chain polyglycols.
polypropylene.txt		Shafrin, 1975(297)	Critical ST	γc = 32 mJ/m2; 20oC                       Test liquids not known.
polypropylene.txt		Markgraf, 2005(62)	Critical ST	γc = 29-31 mJ/m2; no temp cited           Test liquids not known.
polypropylene.txt		Schonhorn, 1966(237)	Contact angle	θWA = 108o; no temp cited
polypropylene.txt		Strobel, 1985(68)	Contact angle	θWA = 104o; no temp cited                 Measured by sessile drop method.
polypropylene.txt		Winters, 1985(184)	Contact angle	θWY = 100o; no temp cited
polypropylene.txt		Kogoma, 1987(66)	Contact angle	θWY = 105o; no temp cited
polypropylene.txt		Strobel, 1987(84)	Contact angle	θWA = 104o; no temp cited
polypropylene.txt		Marchant, 1988(120)	Contact angle	θWA = 95.9o; no temp cited                Oriented PP.
polypropylene.txt		Dewez, 1991(78)	Contact angle	θWY = 95o; no temp cited
polypropylene.txt		Inagaki, 1991(240)	Contact angle	θWY = 98o; no temp cited
polypropylene.txt		Occhiello, 1991(202)	Contact angle	θWY = 87.5o; no temp cited
polypropylene.txt		Occhiello, 1991(202)	Contact angle	θWA = 95o, θWR = 80o, dθW = 15o; | no temp cited
polypropylene.txt		Sauer, 1991(210)	Contact angle	θWA = 116o; 25oC                          Isotactic PP.
polypropylene.txt		Bonnerup, 1993(7)	Contact angle	θWY = 89o; no temp cited                  Washed with toluene and isopropanol, then dried overnight.
polypropylene.txt		Good, 1993(19)	Contact angle	θWA = 106o, θWR = 86o, dθW = 20o; | no temp cited
polypropylene.txt		Strobel, 1993(3)	Contact angle	θWA = 117o, θWR = 95o, dθW = 22o; 20oC
polypropylene.txt		Fukuzawa, 1994(113)	Contact angle	θWY = 95.6o; no temp cited                Contact angle measured after stabilizing for 15 secs.
polypropylene.txt		Inagaki, 1996(83)	Contact angle	θWA = 99o; no temp cited
polypropylene.txt		Inagaki, 1996(83)	Contact angle	θWA = 117o; no temp cited
polypropylene.txt		Sarmadi, 1996(198)	Contact angle	θWY = 98.5o; no temp cited
polypropylene.txt		Strobel, 1996(95)	Contact angle	θWA = 117o, θWR = 95o, dθW = 22o;         Measured by sessile drop method. | no temp cited
polypropylene.txt		Della Volpe, 1998(140)	Contact angle	θWA = 108.7o, θWR = 87.8o, dθW = 19.9o; | no temp cited
polypropylene.txt		Angu, 2000(220)	Contact angle	θWY = 89.2o; no temp cited                Underwater captive bubble method, measured on concave | tubular surface; technique A.
polypropylene.txt		Angu, 2000(220)	Contact angle	θWY = 93.1o; no temp cited                Underwater captive bubble method, measured on concave | tubular surface; technique B.
polypropylene.txt		Cho, 2000(99)	Contact angle	θWY = 93o; no temp cited                  Measured by sessile drop method.
polypropylene.txt		Johansson, 2000(101)	Contact angle	θWA = 99o; no temp cited                  Oriented PP.
polypropylene.txt		Gotoh, 2004(92)	Contact angle	θWA = 110.4o; no temp cited               Measured by sessile drop method.
polypropylene.txt		Gotoh, 2004(92)	Contact angle	θWA = 112o, θWR = 90o, dθW = 22o;         Measured by Wilhelmy plate method. | no temp cited
polypropylene.txt		Kitazaki, 1972(191)	Contact angle	γs = 29.8 mJ/m2 (γsd = 29.8, γsp = 0.0);     Various test liquids; original results split polar component into | no temp cited                                hydrogen- and non-hydrogen bonding parameters.
polypropylene.txt		Brewis, 1981(261)	Contact angle	γs = 30.2 mJ/m2 (γsd = 30.2, γsp = 0.0);     Test liquids not known. | no temp cited
polypropylene.txt		Marchant, 1988(120)	Contact angle	γs = 28.4 mJ/m2 (γsd = 27.0, γsp = 1.4);     Test liquids: water and diiodomethane; oriented PP. | no temp cited
polypropylene.txt		Tsutsui, 1989(188)	Contact angle	γs = 28.7 mJ/m2 (γsd = 23.4, γsp = 5.3);     Test liquids: water and diiodomethane; oriented PP. | no temp cited                                Test liquids: water and diiodomethane.
polypropylene.txt		van Oss, 1989(22)	Contact angle	γs = 25.7 mJ/m2 (γsLW = 25.7, γsAB = 0.0,    Test liquids: water, alpha-bromonaphthalene, diiodomethane, | γs+ = 0.0 mJ/m2, γs- = 0.0); 20oC            formamide, and glycerin; acid-base analysis.
polypropylene.txt		Occhiello, 1991(202)	Contact angle	γs = 30.3 mJ/m2 (γsd = 26.7, γsp = 3.6);     Test liquids: water and diiodomethane. | no temp cited
polypropylene.txt		Sauer, 1991(210)	Contact angle	γs = 29.0 mJ/m2; 25oC                        Test liquids not known; from advancing contact angle. Isotactic | PP.
polypropylene.txt		Bonnerup, 1993(7)	Contact angle	γs = 36.6 mJ/m2 (γsd = 30.1, γsp = 6.5);     Test liquids: water and diiodomethane; washed with toluene | no temp cited                                and isopropanol, then dried overnight.
polypropylene.txt		Good, 1993(19)	Contact angle	γs = 32.6 mJ/m2 (γsLW = 32.6, γsAB = 0.0,    Test liquids: water, glycerol, diiodomethane; acid-base analysis | γs+ = 0.0, γs- = 0.0); no temp cited         based on advancing contact angle.
polypropylene.txt		Good, 1993(19)	Contact angle	γs = 38.1 mJ/m2 (γsLW = 35.9, γsAB = 2.2,    Test liquids: water, glycerol, diiodomethane; acid-base analysis | γs+ = 1.3, γs- = 0.9); no temp cited         based on receding contact angle.
polypropylene.txt		Fukuzawa, 1994(113)	Contact angle	γs = 31.2 mJ/m2 (γsLW = 31.1, γsAB = 0.05,   Test liquids: water, formamide, and diiodomethane; acid-base | γs+ = 0.0, γs- = 2.1); no temp cited         analysis, calculated per Good and Van Oss(86). Contact | angles | measured after stabilizing for 15 secs. | Fukuzawa, 1994      (113)
polypropylene.txt			Contact angle	γs = 32.2 mJ/m ; no temp cited | 2 | Test liquids: water, formamide, and diiodomethane; acid-base | analysis calculated by arithmetic and geometric means.
polypropylene.txt		Inagaki, 1996(83)	Contact angle	γs = 27.2 mJ/m2 (γsd = 25.9, γsp = 1.3);     Test liquids: water, glycerol, formamide, diiodomethane, and | no temp cited                                tricresyl phosphate; based on advancing contact angles.
polypropylene.txt		Sarmadi, 1996(198)	Contact angle	γs = 30.8 mJ/m2 (γsd = 30.6, γsp = 0.2);     Test liquids not known. | no temp cited
polypropylene.txt		Morra, 1999(134)	Contact angle	γs = 28.3 mJ/m2 (γsLW = 28.3, γ sAB = 0.0,   Test liquids not known; acid-base analysis based on reference | γs+ = 0.0, γs- = 0.0); no temp cited         values for water of γ+ = 48.5 mJ/m2 and γ- = 11.2 mJ/m2.
polypropylene.txt		Della Volpe, 2000(163)	Contact angle	γs = 31.9 mJ/m2; no temp cited               Re-calculated from data produced by Della Volpe, 1998(140).
polypropylene.txt		Grundke, 2000(256)	Contact angle	γs = 30.4 mJ/m2; no temp cited
polypropylene.txt		Della Volpe, 2002(141)	Contact angle	γs = 31.3 mJ/m2 (γsLW = 31.3, γsAB = 0.08,   Various test liquids; acid-base analysis based on reference | γs+ = 0.09, γs- = 0.02); no temp cited       values for water of γ+ = 48.5 mJ/m2 and γ- = 11.2 mJ/m2; | from advancing contact angles.
polypropylene.txt		Della Volpe, 2002(141)	Contact angle	γs = 36.3 mJ/m2 (γsLW = 36.3, γsAB = 0.0,    Various test liquids; acid-base analysis based on reference values | γs+ = 0.0, γs- = 0.0); no temp cited         for water of γ+ = 48.5 mJ/m2 and γ- = 11.2 mJ/m2; from equil- | ibrium (average of advancing and retreating) contact angles.
polypropylene.txt		Berta, 2003(262)	Contact angle	γs = 30.7 mJ/m2 (γsd = 24.9, γsp = 5.8);     Test liquids not known; calculated by harmonic mean | no temp cited                                    equation.
polypropylene.txt		Berta, 2003(262)	Contact angle	γs = 28.6 mJ/m2 (γsd = 26.5, γsp = 2.1);         Test liquids not known; by geometric mean equation. | no temp cited
polypropylene.txt		Gotoh, 2004(92)	Contact angle	γs = 32.8 mJ/m2 (γsLW = 32.6, γsAB = 0.2,        Test liquids: water, diiodomethane, and ethylene glycol; by | γs+ = 0.1, γs- = 0.1); no temp cited             sessile drop method; acid-base analysis.
polypropylene.txt		Roe, 1968(32)	From polymer melt	γs = 29.4 mJ/m2; 20oC                            Direct measurement of polymer melt extrapolated to 20oC. | Atactic PP.
polypropylene.txt		Schonhorn, 1965(194)	From polymer melt	γs = 28.3 mJ/m2; 20oC                            Direct measurement of polymer melt extrapolated to 20oC. | Isotactic PP, Mn = 3000.
polypropylene.txt		Oda, 1968(207)	From polymer melt	γs = 30.1 mJ/m2 (γsd = 29.5, γsp = 0.6); 20oC    Direct measurement of polymer melt extrapolated to 20oC; | polarity calculated from interfacial tension with PE by | harmonic mean. Mixture of atactic and isotactic PP.
polypropylene.txt		Lee, 1968(131)	Calculated	γs = 28 mJ/m2; no temp cited                     Calculated from glass temperature of 253K.
polypropylene.txt		Wu, 1968(182)	Calculated	γs = 27 mJ/m2; 20oC                              Calculated from molecular constitution.
polypropylene.txt		Sewell, 1971(193)	Calculated	γs = 27.8 mJ/m2; no temp cited                   Calculated from parachor and cohesive energy.
polypropylene.txt		Sewell, 1971(193)	Calculated	γs = 23.0 mJ/m2; no temp cited                   Calculated by least squares from cohesive energy and molar | volume.
polypropylene.txt		Van Krevelen, 1976(85)	Calculated	γs = 32.5 mJ/m2; no temp cited                   Calculated from parachor parameter.
polypropylene.txt		Wu, 1982(18)	Calculated	γs = 28.5 mJ/m2; 20oC                            Calculated from cohesive energy density and solubility | parameters.
polypropylene.txt		Van Ness, 1992(186)	Calculated	γs = 30.9 mJ/m2; 20oC                            Calculated molten surface tension value, extrapolated to 20oC. | Grundke, 2000(256)       Other               γs = 30.2 mJ/m2; no temp cited                   Determined by capillary penetration into packed polymer | powder.
polystyrene.txt		Ellison, 1954(8)	Critical ST	γc = 33 mJ/m2; 20oC                      Test liquids not known.
polystyrene.txt		Shafrin, 1963(201)	Critical ST	γc = 43 mJ/m2; no temp cited             Test liquids not known.
polystyrene.txt		Shafrin, 1963(201)	Critical ST	γc = 35 mJ/m2; no temp cited             From polar test liquids only.
polystyrene.txt		Jarvis, 1964(15)	Critical ST	γc = 33 mJ/m2; 25oC                      Various test liquids.
polystyrene.txt		Lee, 1968(131)	Critical ST	γc = 36 mJ/m2; no temp cited             Test liquids: water, glycerol, formamide, alcohols, and long- | chain polyglycols; atactic PS.
polystyrene.txt		Dann, 1970(94)	Critical ST	γc = 30.5 mJ/m2; 25oC                    Ethylene glycol/2-ethoxyethanol mixes, based on advancing | contact angles.
polystyrene.txt		Dann, 1970(94)	Critical ST	γc = 30.5 mJ/m2; 25oC                    Ethylene glycol/2-ethoxyethanol mixes, based on retreating | contact angles.
polystyrene.txt		Dann, 1970(94)	Critical ST	γc = 31.5 mJ/m2; 25oC                    Polyglycol blends, based on advancing contact angles.
polystyrene.txt		Dann, 1970(94)	Critical ST	γc = 37 mJ/m2; 25oC                      Polyglycol blends, based on retreating contact angles.
polystyrene.txt		Dann, 1970(94)	Critical ST	γc = 30 mJ/m2; 25oC                      Formamide/2-ethoxyethanol mixes, based on advancing | contact angles.
polystyrene.txt		Dann, 1970(94)	Critical ST	γc = 34 mJ/m2; 25oC                      Formamide/2-ethoxyethanol mixes, based on retreating | contact angles.
polystyrene.txt		Dann, 1970(94)	Critical ST	γc = 36 mJ/m2; 25oC                      Per ASTM D-2578, using formamide/2-ethoxyethanol mixes.
polystyrene.txt		Markgraf, 2005(62)	Critical ST	γc = 33 mJ/m2; no temp cited             Test liquids not known; low ionomer PS.
polystyrene.txt		Markgraf, 2005(62)	Critical ST	γc = 38 mJ/m2; no temp cited             Test liquids not known; high ionomer PS.
polystyrene.txt		Jarvis, 1964(15)	Contact angle	θWA = 96o; 25oC, 15-30% RH               Polymer surface prepared by solvent evaporation
polystyrene.txt		Jarvis, 1964(15)	Contact angle	θWA = 93o; 25oC, 15-30% RH               Smooth surface prepared by pressing polymer powder against | stainless steel at 25oC
polystyrene.txt		Dann, 1970(94)	Contact angle	θWA = 84o; 25oC                          Sessile drop method; surface cleaned with detergent and rinsed | with distilled water.
polystyrene.txt		Wu, 1971(29)	Contact angle	θWA = 91o; 20oC
polystyrene.txt		Westerdahl, 1974(63)	Contact angle	θWY = 88o; no temp cited                Dow 475 modified PS film, thickness 10 mils.
polystyrene.txt		Omenyi, 1981(178)	Contact angle	θWA = 84o; 22oC
polystyrene.txt		Wu, 1982(27)	Contact angle	θWA = 91o, θWR = 84o, dθW = 7o; 20oC
polystyrene.txt		Triolo, 1983(189)	Contact angle	θWR = 86o; no temp cited                 Spincast on silanized coverslips. Fully hydrated sample | immersed in water; interface with advancing, submerged | octane bubble. Mn = 84,600.
polystyrene.txt		Wang, 1983(249)	Contact angle	θWA = 90o; no temp cited                 Amorphous, atactic, non-oriented PS, Mw = 67,000; surface | polished and cleaned.
polystyrene.txt		Wang, 1983(249)	Contact angle	θWA = 90o; no temp cited                 Amorphous, atactic PS, Mw = 67,000; oriented with 3:1 draw | ratio. Contact angle measured perpindicular to orientation; | surface polished and cleaned.
polystyrene.txt		Wang, 1983(249)	Contact angle	θWA = 82o; no temp cited                 Amorphous, atactic PS, Mw = 67,000; oriented with 3:1 draw | ratio. Contact angle measured parallel to orientation; surface | polished and cleaned.
polystyrene.txt		Wang, 1983(249)	Contact angle	θWA = 98o; no temp cited                        Amorphous, atactic PS, Mw = 67,000; oriented with 4.5:1 | draw ratio. Contact angle measured perpindicular to orienta- | tion; surface polished and cleaned.
polystyrene.txt		Wang, 1983(249)	Contact angle	θWA = 75o; no temp cited                        Amorphous, atactic PS, Mw = 67,000; oriented with 4.5:1 | draw ratio. Contact angle measured parallel to orientation; | surface polished and cleaned.
polystyrene.txt		Guiseppe, 1986(77)	Contact angle	θWY = 84o; no temp cited
polystyrene.txt		Cheever, 1986(71)	Contact angle	θWY = 85o; no temp cited                        Molded PS.
polystyrene.txt		Strobel, 1987(192)	Contact angle	θWA = 88o; no temp cited                        Commercial grade biaxially-oriented film, thickness 1.5 mils.
polystyrene.txt		Occhiello, 1990(203)	Contact angle	θWA = 90o, θWR = 78o, dθW = 12o;                Measured by sessile drop. Mw = 2700. | no temp cited
polystyrene.txt		Occhiello, 1990(203)	Contact angle	θWA = 90o, θWR = 79o, dθW = 11o;                Measured by sessile drop. Mw = 50,000. | no temp cited
polystyrene.txt		Jonsson, 1992(112)	Contact angle	θWY = 81o; no temp cited                        Cleaned by sonification in a 70/30 ethanol/water solution and | rinsed with distilled water.
polystyrene.txt		Fukuzawa, 1994(113)	Contact angle	θWY = 91.3o; no temp cited                      Contact angle measured after stabilizing for 15 secs.
polystyrene.txt		Baier, 1996(148)	Contact angle	θWY = 90o; no temp cited
polystyrene.txt		Cho, 2005(226)	Contact angle	θWY = 73o; no temp cited                        Measured by sessile drop method.
polystyrene.txt		Kondyurin, 2006(277)	Contact angle	θWY = 90o; no temp cited
polystyrene.txt		Carre, 2007(61)	Contact angle	θWA = 85.4o; 22oC
polystyrene.txt		Dann, 1970(94)	Contact angle	γsd = 40 mJ/m2; 25oC                            Various test liquids.
polystyrene.txt		Wu, 1971(29)	Contact angle	γs = 42.0 mJ/m2 (γsd = 41.2, γsp = 0.8); 20oC   Test liquids: water and diiodomethane, by geometric mean | equation.
polystyrene.txt		Wu, 1971(29)	Contact angle	γs = 42.6 mJ/m2 (γsd = 38.3, γsp = 4.3); 20oC   Test liquids: water and diiodomethane, by harmonic mean | equation.
polystyrene.txt		Kitazaki, 1972(191)	Contact angle	γs = 40.6 mJ/m2 (γsd = 33.8, γsp = 6.8);        Various test liquids; original results split polar component into | no temp cited                                   hydrogen- and non-hydrogen bonding parameters.
polystyrene.txt		Van Krevelen, 1976(85)	Contact angle	γs = 42.0 mJ/m2 (γsd = 41.4, γsp = 0.6);        Test liquids not known. | no temp cited
polystyrene.txt		Wu, 1979(45)	Contact angle	γc = 43.0 mJ/m2; 20oC                           Test liquids not known; calculated by the equation of state | method.
polystyrene.txt		Omenyi, 1981(178)	Contact angle	γs = 32.4 mJ/m2; 22oC                           Test liquids not known.
polystyrene.txt		van Oss, 1986(25)	Contact angle	γs = 42 mJ/m2 (γsLW = 42, γsAB = 0.0,           Test liquids: water, alpha-bromonaphthalene, diiodomethane, | γs+ = 0.0, γs- = 1.1); 20oC                     formamide, and glycerin; acid-base analysis.
polystyrene.txt		Fukuzawa, 1994(113)	Contact angle	γs = 30.6 mJ/m2 (γsLW = 33.4, γsAB = -2.8,      Test liquids: water, formamide, and diiodomethane; acid-base | γs+ = 0.36, γs- = 5.3); no temp cited           analysis, calculated per Good and Van Oss(86). Contact angles | measured after stabilizing for 15 secs.
polystyrene.txt		Fukuzawa, 1994(113)	Contact angle	γs = 34.8 mJ/m2; no temp cited                  Test liquids: water, formamide, and diiodomethane; acid-base | analysis calculated by arithmetic and geometric means.
polystyrene.txt		Morra, 1999(134)	Contact angle	γs = 38.2 mJ/m2 (γsLW = 38.4, γsAB = -0.2,      Test liquids not known; acid-base analysis based on reference | γs+ = 0.03, γs- = 0.2); no temp cited           values for water of γ+ = 48.5 mJ/m2 and γ- = 11.2 mJ/m2.
polystyrene.txt		Kwok, 2000(166)	Contact angle	γc = 28.9 mJ/m2; no temp cited                  Re-calculated by equation of state method from data produced | by Ellison, 1954(13).
polystyrene.txt		Kwok, 2000(166)	Contact angle	γc = 29.7 mJ/m2; no temp cited                  Re-calculated by equation of state method from data produced | by Kwok, 1998(169).
polystyrene.txt		Kwok, 2000(166)	Contact angle	γc = 29.5 mJ/m2; no temp cited                  Re-calculated by alternate equation of state method from data | produced by Kwok, 1998(169).
polystyrene.txt		Cho, 2005(226)	Contact angle	γs = 44 mJ/m2 (γsd = 38, γsp = 6);              Test liquids: water and formamide. | no temp cited
polystyrene.txt		Marian, 1963(197)	From polymer melt	γs = 32.4 mJ/m2; 20oC                           Direct measurement of polymer melt extrapolated to 20oC.
polystyrene.txt		Oda, 1968(247)	From polymer melt	γs = 40.8 mJ/m2; 20oC                           Measurement by sessile bubble of polymer melt extrapolated | to 20oC. Mv = 44,000.
polystyrene.txt		LeGrand, 1969(36)	From polymer melt	γs = 39.4 mJ/m2; 20oC                           Direct measurement of polymer melt extrapolated to 20oC. | Mn = 9200.
polystyrene.txt		LeGrand, 1969(36)	From polymer melt	γs = 39.3 mJ/m2; 20oC                           Direct measurement of polymer melt extrapolated to 20oC. | Mn = 1680.
polystyrene.txt		Bender, 1970(248)	From polymer melt	γs = 39.3 mJ/m2; 20oC                           Measurement by sessile bubble of polymer melt extrapolated | to 20oC; anionic polymerized PS, Mn = 9,290.
polystyrene.txt		Wu, 1970(35)	From polymer melt	γs = 40.6 mJ/m2 (γsd = 32.5, γsp = 8.1); 20oC   Direct measurement of polymer melt extrapolated to 20oC.
polystyrene.txt		Wu, 1970(35)	From polymer melt	γs = 40.7 mJ/m2 (γsd = 33.9, γsp = 6.8); 20oC   Measurement by pendant drop of polymer melt extrapolated | to 20oC. Mv = 44,000.
polystyrene.txt		Wu, 1971(29)	From polymer melt	γs = 40.7 mJ/m2 (γsd = 34.3, γsp = 6.4); 20oC   Measurement by pendant drop of polymer melt extrapolated | to 20oC; polarity calculated from interfacial tension with PE by | geometric mean equation.
polystyrene.txt		Lee, 1968(131)	Calculated	γs = 29 mJ/m2; no temp cited                    Calculated from glass temperature of 373K; atactic PS.
polystyrene.txt		Wu, 1968(182)	Calculated	γs = 36 mJ/m2; 20oC                             Calculated from molecular constitution.
polystyrene.txt		Wu, 1970(35)	Calculated	γs = 37.5 mJ/m2; 20oC                           Calculated from parachor and molecular weight.
polystyrene.txt		Sewell, 1971(193)	Calculated	γs = 31.3 mJ/m2; no temp cited                  Calculated from parachor and cohesive energy.
polystyrene.txt		Sewell, 1971(193)	Calculated	γs = 29.4 mJ/m2; no temp cited                  Calculated by least squares from cohesive energy and molar | volume.
polystyrene.txt		Wu, 1974(47)	Calculated	γs = 29.5 mJ/m2; 20oC                           Calculated from free volume theory and molecular weight.
polystyrene.txt		Wu, 1974(47)	Calculated	γs = 30.0 mJ/m2; 20oC                           Calculated from free volume theory and molecular weight.
polystyrene.txt		Van Krevelen, 1976(85)	Calculated	γs = 43 mJ/m2; no temp cited                    Calculated from parachor parameter.
