Repository: squall321/MaterialTwinWeb

<!-- MaterialTwin 프로젝트 개요·현황·구조 진입점. -->

# MaterialTwin

쯔윅(Zwick/Roell testXpert) 인장·완화 시험 데이터를 업로드받아 **물성 도출 → 구성방정식 피팅 → LS-DYNA 카드**까지 한 흐름으로 만들고, 그 DB 전체를 **LLM이 MCP로 직접 조회·등록**하는 재료 물성 플랫폼.

## 구성
- **backend/** — FastAPI + SQLAlchemy(SQLite↔Postgres) + Alembic. 단일 SIF로 프런트(`frontend/dist`)를 StaticFiles 서빙.
- **frontend/** — Vite + React + TypeScript, 상대경로·해시 라우팅(`/apps/<slug>/` 서브패스 대응), ECharts.
- **backend/mcp_server.py** — MCP(stdio) 서버. → [docs/MCP.md](docs/MCP.md)
- **docs/** — [intro.html](docs/intro.html)(비전) · [showcase.html](docs/showcase.html)(시연) · [MCP.md](docs/MCP.md)

File: backend/scratchpad/w6_dew/all_rows.tsv (part 5 of 5)
abs.txt		Markgraf, 2005(62)	Critical ST	γc = 35-42 mJ/m2; no temp cited                    Test liquids not known.
polystyrene.txt		Wu, 1982(18)	Calculated	γs = 38.7 mJ/m2; 20oC                           Calculated from cohesive energy density and solubility | parameters.
polystyrene.txt		Pritykin, 1986(199)	Calculated	γs = 48.7 mJ/m2; no temp cited                  Calculated from cohesion parameters and monomer | refractometric characteristics, equation 1.
polystyrene.txt		Pritykin, 1986(199)	Calculated	γs = 40.4 mJ/m2; no temp cited                  Calculated from cohesion parameters and monomer | refractometric characteristics, equation 2.
polystyrene.txt		Van Ness, 1992(186)	Calculated	γs = 39.6 mJ/m2; 20oC                           Calculated molten surface tension value, extrapolated to 20oC. | Mangipudi, 1996(269)        Other     γs = 44 mJ/m2; no temp cited                    Measured by contact deformation per Johnson-Kendall-Roberts | method.
polystyrene.txt		Yagnyatinskaya, 1970(200)	Unknown	γs = 45.2 mJ/m2; no temp cited                  No details available.
polysulfone.txt		Markgraf, 2005(62)	Critical ST	γc = 41 mJ/m2; no temp cited                     Test liquids not known.
polysulfone.txt		Asfardjani, 1991(76)	Contact angle	θWY = 75o; no temp cited
polysulfone.txt		Vargha-Butler, 1985(180)	Contact angle	θWA = 66o; 20oC
polysulfone.txt		Vargha-Butler, 1985(180)	Contact angle	γc = 43.1 mJ/m2; 20oC                            Test liquids not known; calculated by the equation of state | method.
polysulfone.txt		Wu, 2003(53)	Contact angle	γs = 46.6 mJ/m2 (γsd = 30.4, γsp = 16.2); 20oC   Test liquids not known.
polysulfone.txt		Vargha-Butler, 1985(180)	Calculated	γs = 43.1 mJ/m2; 20oC                            Calculated from sedimentation volume.
polytrifluroethylene.txt		Ellison, 1954(8)	Critical ST	γc = 22 mJ/m2; 20oC                              Various test liquids.
polytrifluroethylene.txt		Shafrin, 1952(161)	Contact angle	θWY = 92o; no temp cited
polytrifluroethylene.txt		Shafrin, 1963(201)	Contact angle	γs = 23.9 mJ/m2 (γsd = 19.9, γsp = 4.0);         Test liquids not known. | no temp cited
polytrifluroethylene.txt		Kitazaki, 1972(191)	Contact angle	γs = 31.2 mJ/m2 (γsd = 22.1, γsp = 9.1);         Various test liquids; original results split polar component into | no temp cited                                    hydrogen- and non-hydrogen bonding parameters.
polytrifluroethylene.txt		Wu, 1979(45)	Contact angle	γs = 23.9 mJ/m2; 20oC                            Test liquids not known, by geometric mean equation.
polytrifluroethylene.txt		Wu, 1979(45)	Contact angle	γs = 27.3 mJ/m2 (γsd = 24.1, γsp = 3.2); 20oC    Test liquids not known, by harmonic mean equation.
polytrifluroethylene.txt		Wu, 1979(45)	Contact angle	γc = 29.5 mJ/m2; 20oC                            Test liquids not known, calculated by the equation of state | method.
polytrifluroethylene.txt		Morra, 1999(134)	Contact angle	γs = 25.4 mJ/m2 (γsLW = 23.1, γsAB = 2.3,        Test liquids not known; acid-base analysis based on reference | γs+ = 1.8, γs- = 0.7); no temp cited             values for water of γ+ = 48.5 mJ/m2 and γ- = 11.2 mJ/m2.
polytrifluroethylene.txt		Chang, 2000(162)	Contact angle	γs = 24.8 mJ/m2; no temp cited
polytrifluroethylene.txt		Kwok, 2000(166)	Contact angle	γc = 28.1 mJ/m2; no temp cited                   Re-calculated by equation of state method from data produced | by Ellison, 1954(8).
polytrifluroethylene.txt		Van Krevelen, 1976(85)	Calculated	γs = 29 mJ/m2; no temp cited                     Calculated from parachor parameter.
polyurethane.txt		Busscher, 1983(158)	Contact angle	θWY = 89o; no temp cited                         No details on material tested.
polyurethane.txt		Ratner, 1988(89)	Contact angle	θWY = 72o; no temp cited                         No details on material tested.
polyurethane.txt		Ratner, 1988(89)	Contact angle	θWY = 79o; no temp cited                         No details on material tested.
polyurethane.txt		Tingey, 1988(90)	Contact angle	θWA = 82o, θWR = 51o, dθW = 31o; no temp cited   100% PTMO Vialon polyurethane.
polyurethane.txt		Tingey, 1988(90)	Contact angle	θWA = 79o, θWR = 33o, dθW = 46o; no temp cited   67% PTMO/33% PEO Vialon polyurethane.
polyurethane.txt		Tingey, 1988(90)	Contact angle	θWA = 71o, θWR = 31o, dθW = 40o; no temp cited   33% PTMO/67% PEO Vialon polyurethane.
polyurethane.txt		Tingey, 1988(90)	Contact angle	θWA = 55o, θWR = 30o, dθW = 25o; no temp cited   100% PEO Vialon polyurethane.
polyurethane.txt		Tingey, 1988(90)	Contact angle	θWA = 82-87o, θWR = 50-51o, dθW = 30-36o;        Vialon 510X (4 formulations, from 45 to 75 Shore hardness). | no temp cited
polyurethane.txt		Tingey, 1988(90)	Contact angle	θWA = 88o, θWR = 50o, dθW = 38o; no temp cited   Pellethane polyurethane.
polyurethane.txt		Tingey, 1988(90)	Contact angle	θWA = 93o, θWR = 45o, dθW = 48o; no temp cited   Mitrathane polyurethane.
polyurethane.txt		Tingey, 1988(90)	Contact angle	θWA = 90o, θWR = 0o, dθW = 90o; no temp cited    Biomer polyurethane.
polyurethane.txt		Tingey, 1988(90)	Contact angle	θWA = 105o, θWR = 29o, dθW = 76o;                Lycra polyurethane. | no temp cited
polyurethane.txt		Fukuzawa, 1994(113)	Contact angle	θWY = 82.4o; no temp cited                       Contact angle measured after stabilizing for 15 secs.
polyurethane.txt		Argyropoulos, 2009(227)	Contact angle	θWY = 67o; 23oC                                  Coating formed from commercial polyurethane dispersion | from polyester-based polyol.
polyurethane.txt		Argyropoulos, 2009(227)	Contact angle	θWY = 73o; 23oC                                  Coating formed from polyurethane dispersion from adipate- | based polyol.
polyurethane.txt		Argyropoulos, 2009(227)	Contact angle	θWY = 73o; 23oC                                  Coating formed from polyurethane dispersion from | caprolactone-based polyol.
polyurethane.txt		Argyropoulos, 2009(227)	Contact angle	θWY = 85o; 23oC                                  Coating formed from polyurethane dispersion from soy-based | polyol.
polyurethane.txt		Nyilas, 1975(296)	Contact angle	γs = 38.6 mJ/m2 (γsd = 31.1, γsp = 7.5); 20oC    Test liquids not known. Poly(hexamethylene diisocyanate-alt- | triethylene glycol).
polyurethane.txt		Nyilas, 1975(296)	Contact angle	γs = 36.3 mJ/m2 (γsd = 23.8, γsp = 12.5); 20oC   Test liquids not known. Poly(4-methyl-1,3-phenylene | diisocyanate-alt-tripropylene glycol).
polyurethane.txt		Busscher, 1983(158)	Contact angle	γs = 39 mJ/m2 (γsd = 32.0, γsp = 7.0); 20oC      Test liquids not known. ESTANE 5714.
polyurethane.txt		Ratner, 1988(89)	Contact angle	γs = 45.2 mJ/m2 (γsd = 31.3, γsp = 13.9);        Test liquids: water and diiodomethane, by harmonic mean | no temp cited                                    equation; no details on material tested.
polyurethane.txt		Ratner, 1988(89)	Contact angle	γs = 39.2 mJ/m2 (γsd = 27.5, γsp = 11.7);        Test liquids: water and diiodomethane; by harmonic mean | no temp cited                                    equation; no details on material tested.
polyurethane.txt		Berger, 1991(145)	Contact angle	γs = 38.7 mJ/m2 (γsd = 34.3; γsp = 4.4);         Various test liquids, by geometric mean equation. | no temp cited                                    Commercial two part urethane adhesive.
polyurethane.txt		Vargo, 1991(185)	Contact angle	γs = 32.4 mJ/m2; no temp cited                   Various test liquids; thick film of polyether-based urethane cast | onto Ag foil.
polyurethane.txt		Vargo, 1991(185)	Contact angle	γs = 37.8 mJ/m2 (γsd = 35.1, γsp = 2.7);         Various test liquids; thick film of polyether-based urethane cast | no temp cited                                       onto Ag foil.
polyurethane.txt		Fukuzawa, 1994(113)	Contact angle	γs = 30.0 mJ/m2 (γsLW = 30.9, γsAB = -0.9,          Test liquids: water, formamide, and diiodomethane; acid-base | γs+ = 0.02, γs- = 10.0); no temp cited              analysis, calculated per Good and Van Oss(86). Contact angles | measured after stabilizing for 15 secs.
polyurethane.txt		Fukuzawa, 1994(113)	Contact angle	γs = 35.5 mJ/m2; no temp cited                      Test liquids: water, formamide, and diiodomethane.
polyurethane.txt		Schoff, 2003(263)	Contact angle	γs = 40 mJ/m2 (γsd = 31; γ sp = 9); no temp cited   Test liquids not known. Bayflex 110-25 unfilled RIM PU; | calculated by geometric mean equation.
polyvinyl_acetate_pva.txt		Wu, 1968(182)	Critical ST	γc = 36 mJ/m2; no temp cited                     Test liquids not known.
polyvinyl_acetate_pva.txt		Crocker, 1969(111)	Critical ST	γc = 37 mJ/m2; no temp cited                     Test liquids not known.
polyvinyl_acetate_pva.txt		Wu, 1971(41)	Critical ST	γc = 33 mJ/m2; 20oC                              Test liquids not known.
polyvinyl_acetate_pva.txt		McCafferty, 2000(217)	Contact angle	θWY = 60.6o; no temp cited                       Surface cleaned with light methanol wipe.
polyvinyl_acetate_pva.txt		Roe, 1978(223)	Contact angle	γs = 42.9 mJ/m2 (γsd = 27.4, γsp = 15.4);        Test liquids not known. | no temp cited
polyvinyl_acetate_pva.txt		McCafferty, 2000(217)	Contact angle	γs = 44.5 mJ/m2 (γsLW = 42.6, γsAB = 1.9,        Test liquids: water, diiodomethane, formamide, ethylene | γs+ = 0.04, γs- = 22.3); no temp cited           glycol, and glycerin; acid-base analysis. Cleaned with methanol | wipe.
polyvinyl_acetate_pva.txt		Wu, 1969(28)	From polymer melt	γs = 36.5 mJ/m2 (γsd = 24.5, γsp = 12.0); 20oC   Measurement by pendant drop of polymer melt extrapolated | to 20oC; polarity calculated from interfacial tension with PE by | harmonic mean. Mw = 11,000.
polyvinyl_acetate_pva.txt		Wu, 1970(35)	From polymer melt	γs = 36.3 mJ/m2 (γsd = 23.2, γsp = 13.1); 20oC   Direct measurement of polymer melt extrapolated to 20oC.
polyvinyl_acetate_pva.txt		Wu, 1971(29)	From polymer melt	γs = 36.5 mJ/m2 (γsd = 23.6, γsp = 12.9); 20oC   Measurement by pendant drop of polymer melt extrapolated | to 20oC; polarity calculated from interfacial tension with PE by | geometric mean equation.
polyvinyl_acetate_pva.txt		Lee, 1968(131)	Calculated	γs = 40 mJ/m2; no temp cited                     Calculated from glass temperature of 301K.
polyvinyl_acetate_pva.txt		Wu, 1968(182)	Calculated	γs = 36 mJ/m2; 20oC                              Calculated from molecular constitution.
polyvinyl_acetate_pva.txt		Wu, 1970(35)	Calculated	γs = 38.8 mJ/m2; 20oC                            Calculated from parachor and molecular weight.
polyvinyl_acetate_pva.txt		Sewell, 1971(193)	Calculated	γs = 41.1 mJ/m2; no temp cited                   Calculated from parachor and cohesive energy.
polyvinyl_acetate_pva.txt		Wu, 1982(18)	Calculated	γs = 39.1 mJ/m2; 20oC                            Calculated from cohesive energy density and solubility | parameters.
polyvinyl_acetate_pva.txt		Van Ness, 1992(186)	Calculated	γs = 37.0 mJ/m2; 20oC                            Calculated molten surface tension value, extrapolated to 20oC.
polyvinyl_acetate_pva.txt		Pritykin, 1986(199)	Calculated	γs = 35.7 mJ/m2; no temp cited                   Calculated from cohesion parameters and monomer | refractometric characteristics, equation 1.
polyvinyl_acetate_pva.txt		Pritykin, 1986(199)	Calculated	γs = 38.0 mJ/m2; no temp cited                   Calculated from cohesion parameters and monomer | refractometric characteristics, equation 2.
polyvinyl_acetate_pva.txt		Surface-tension.de, 2007(110)	Unknown	γs = 36.5 mJ/m2 (γsd = 25.1, γsp = 11.4); 20oC   No details available.
polyvinyl_alcohol_pvoh.txt		Ray, 1952(14)	Critical ST	γc = 37 mJ/m2; 20oC                              Test liquids not known.
polyvinyl_alcohol_pvoh.txt		Tezuka, 1986(190)	Contact angle	θWY = 51o; 25oC                                  Sessile drop method.
polyvinyl_alcohol_pvoh.txt		van Oss, 1987(24)	Contact angle	γs = 42 mJ/m2 (γ sLW = 42, γsAB = 0.0,           Test liquids water, alpha-bromonaphthalene, diiodomethane, | γs+ = 0.0, γs- = 17-57); 20oC                    formamide, and glycerin; acid-base analysis.
polyvinyl_alcohol_pvoh.txt		Lee, 1968(131)	Calculated	γs = 49 mJ/m2; no temp cited                     Calculated from glass temperature of 358K.
polyvinyl_alcohol_pvoh.txt		Wu, 1968(182)	Calculated	γs = 37 mJ/m2; 20oC                              Calculated from molecular constitution.
polyvinyl_alcohol_pvoh.txt		Sewell, 1971(193)	Calculated	γs = 34.0 mJ/m2; no temp cited                   Calculated from parachor and cohesive energy.
polyvinyl_alcohol_pvoh.txt		Van Krevelen, 1976(85)	Calculated	γs = 59 mJ/m2; no temp cited                     Calculated from parachor parameter.
polyvinyl_chloride_pvc.txt		Ellison, 1954(8)	Critical ST	γc = 39 mJ/m2; 20oC                      Various test liquids; unplasticized PVC.
polyvinyl_chloride_pvc.txt		Lee, 1968(131)	Critical ST	γc = 39 mJ/m2; no temp cited             Test liquids: water, glycerol, formamide, alcohols, and long- | chain polyglycols.
polyvinyl_chloride_pvc.txt		Crocker, 1969(111)	Critical ST	γc = 30 mJ/m2; 20oC                      Test liquids not known.
polyvinyl_chloride_pvc.txt		Dann, 1970(94)	Critical ST	γc = 30.5 mJ/m2; 25oC                    Ethylene glycol/2-ethoxyethanol mixes, based on advancing | contact angles.
polyvinyl_chloride_pvc.txt		Dann, 1970(94)	Critical ST	γc = 49 mJ/m2; 25oC                      Ethylene glycol/2-ethoxyethanol mixes, based on retreating | contact angles.
polyvinyl_chloride_pvc.txt		Dann, 1970(94)	Critical ST	γc = 31.5 mJ/m2; 25oC                    Polyglycol blends, based on advancing contact angles.
polyvinyl_chloride_pvc.txt		Dann, 1970(94)	Critical ST	γc = 49 mJ/m2; 25oC                      Polyglycol blends, based on retreating contact angles.
polyvinyl_chloride_pvc.txt		Dann, 1970(94)	Critical ST	γc = 31 mJ/m2; 25oC                      Formamide/2-ethoxyethanol mixes, based on advancing | contact angles. | (d)
polyvinyl_chloride_pvc.txt		Dann, 1970(94)	Critical ST	γc = >56 mJ/m2; 25oC                     Formamide/2-ethoxyethanol mixes, based on retreating | contact angles. | (d)
polyvinyl_chloride_pvc.txt		Dann, 1970(94)	Critical ST	γc = >56 mJ/m2; 25oC                     Per ASTM D-2578, using formamide/2-ethoxyethanol mixes.
polyvinyl_chloride_pvc.txt		Markgraf, 2005(62)	Critical ST	γc = 39 mJ/m2; no temp cited             Test liquids not known; unplasticized PVC.
polyvinyl_chloride_pvc.txt		Markgraf, 2005(62)	Critical ST	γc = 33-38 mJ/m2; no temp cited          Test liquids not known; plasticized PVC.
polyvinyl_chloride_pvc.txt		Dann, 1970(94)	Contact angle	θWA = 83o; 25oC                          Sessile drop method; surface cleaned with detergent and rinsed | with distilled water.
polyvinyl_chloride_pvc.txt		Wu, 1971(29)	Contact angle	θWY = 87o; 20oC                          Unplasticized PVC.
polyvinyl_chloride_pvc.txt		Moshonov, 1980(118)	Contact angle	θWY = 85o; no temp cited                 Measured 60 secs. after application of water droplet; surface | cleaned with petroleum ether and rinsed with methanol. PVC | contained 20% dioctyl phthalate.
polyvinyl_chloride_pvc.txt		Triolo, 1983(189)	Contact angle	θWR = 75.3o; no temp cited               Spin cast on silanized coverslips. Fully hydrated sample | immersed in water; interface with advancing, submerged | octane bubble.
polyvinyl_chloride_pvc.txt		Jonsson, 1992(112)	Contact angle	θWY = 60o; no temp cited                 PVC with <0.5% plasticizer or stabilizer. Cleaned by sonifi- | cation in a 70/30 ethanol/water solution and rinsed with | distilled water.
polyvinyl_chloride_pvc.txt		Fukuzawa, 1994(113)	Contact angle	θWY = 82.5o; no temp cited               Contact angle measured after stabilizing for 15 secs.
polyvinyl_chloride_pvc.txt		Cho, 2000(99)	Contact angle	θWY = 80o; no temp cited                 Measured by sessile drop method.
polyvinyl_chloride_pvc.txt		Etzler, 2000(171)	Contact angle	θWA = 94.7o; 20oC                        Measured by Wilhelmy plate method.
polyvinyl_chloride_pvc.txt		McCafferty, 2000(217)	Contact angle	θWY = 87.8o; no temp cited               Surface cleaned with light methanol wipe.
polyvinyl_chloride_pvc.txt		B.-Petermann, 2003(139)	Contact angle	θWY = 89o; 20oC                          Measured by sessile drop method. Roll-coated polymer topcoat | applied to carbon steel; surface degreased with ethanol, cleaned | with detergent, and rinsed in distilled water. PVC contained | linear alkyl groups as plasticizer.
polyvinyl_chloride_pvc.txt		B.-Petermann, 2003(106)	Contact angle	θWY = 94o; 20oC                                 Measured by sessile drop method. Roll-coated polymer topcoat | applied to carbon steel; surface degreased with ethanol, cleaned | with detergent, and rinsed in distilled water. PVC contained | phthalates as plasticizer.
polyvinyl_chloride_pvc.txt		Balasz, 2005(254)	Contact angle	θWA = 98o; no temp cited
polyvinyl_chloride_pvc.txt		Shafrin, 1963(201)	Contact angle	γs = 41.5 mJ/m2 (γsd = 40.0, γsp = 1.5);        Test liquids not known. | no temp cited
polyvinyl_chloride_pvc.txt		Dann, 1970(94)	Contact angle	γsd = 39 mJ/m2; 25oC                            Various test liquids.
polyvinyl_chloride_pvc.txt		Wu, 1971(29)	Contact angle	γs = 41.5 mJ/m2 (γsd = 39.8; γsp = 1.7); 20oC   Test liquids: water and diiodomethane, by geometric mean | equation; unplasticized polymer.
polyvinyl_chloride_pvc.txt		Wu, 1971(29)	Contact angle	γs = 41.9 mJ/m2 (γsd = 35.6; γsp = 6.3); 20oC   Test liquids: water and diiodomethane, by harmonic mean | equation; unplasticized polymer.
polyvinyl_chloride_pvc.txt		Kitazaki, 1972(191)	Contact angle	γs = 44.0 mJ/m2 (γsd = 43.7, γsp = 0.3);        Various test liquids; original results split polar component into | no temp cited                                   hydrogen- and non-hydrogen bonding parameters.
polyvinyl_chloride_pvc.txt		Wu, 1979(45)	Contact angle	γc = 43.8 mJ/m2; 20oC                           Test liquids not known; calculated by the equation of state | method.
polyvinyl_chloride_pvc.txt		van Oss, 1989(22)	Contact angle	γs = 43.8 mJ/m2 (γsLW = 43.0, γsAB = 0.8,       Test liquids: water, alpha-bromonaphthalene, diiodomethane, | γs+ = 0.04, γs- = 3.5); 20oC                    formamide, and glycerin; acid-base analysis.
polyvinyl_chloride_pvc.txt		Fukuzawa, 1994(113)	Contact angle	γs = 35.8 mJ/m2 (γsLW = 34.7, γsAB = 1.1,       Test liquids: water, formamide, and diiodomethane; acid-base | γs+ = 0.05, γs- = 6.2); no temp cited           analysis, calculated per Good and Van Oss(86). Contact angles | measured after stabilizing for 15 secs.
polyvinyl_chloride_pvc.txt		Fukuzawa, 1994(113)	Contact angle	γs = 38.3 mJ/m2; no temp cited                  Test liquids: water, formamide, and diiodomethane; acid-base | analysis calculated by arithmetic and geometric means.
polyvinyl_chloride_pvc.txt		Lloyd, 1995(218)	Contact angle	γs+ = 0.2, γs- = 3.1; no temp cited             Test liquids not known; acid-base analysis.
polyvinyl_chloride_pvc.txt		Lee, 1999(116)	Contact angle	γs = 44 mJ/m2 (γ sLW = 43, γsAB = 1.0,          Test liquids: water, alpha-bromonaphthalene, diiodomethane, | γs+ = 0.1, γs- = 2.4); 20oC                     formamide, and glycerin; acid-base analysis, based on reference | values for water of γ+ = 34.2 mJ/m2 and γ - = 19 mJ/m2.
polyvinyl_chloride_pvc.txt		Morra, 1999(134)	Contact angle	γs = 39.5 mJ/m2 (γsLW = 39.1, γsAB = 0.4,       Test liquids not known; acid-base analysis based on reference | γs+ = 0.06, γs- = 0.9); no temp cited           values for water of γ+ = 48.5 mJ/m2 and γ- = 11.2 mJ/m2.
polyvinyl_chloride_pvc.txt		Etzler, 2000(171)	Contact angle	γs = 32.5 mJ/m2 (γsLW = 32.5, γsAB = 0.0,       Various test liquids; acid-base analysis, by Good-van Oss | γs+ = 0.0, γs- = 0.4); 20oC                     method. Commercial sample, unknown plasticizer content.
polyvinyl_chloride_pvc.txt		McCafferty, 2000(217)	Contact angle	γs = 43.0 mJ/m2 (γsLW = 40.2, γsAB = 2.8,       Test liquids: water, diiodomethane, formamide, glycerin, and | γs+ = 0.4, γs- = 5.1); no temp cited            ethylene glycol; acid-base analysis. Cleaned with methanol | wipe.
polyvinyl_chloride_pvc.txt		Berta, 2003(262)	Contact angle	γs = 38 mJ/m2 (γsd = 31.6; γsp = 6.4);          Test liquids not known. | no temp cited
polyvinyl_chloride_pvc.txt		B.-Petermann, 2003(139)	Contact angle	γs = 35.2 mJ/m2 (γsd = 33.6; γsp = 1.6);        Test liquids: water, diiodomethane, and formamide, measured | 20oC                                            by sessile drop method. Roll-coated polymer topcoat applied | to carbon steel; surface degreased with ethanol, cleaned with | detergent, and rinsed in distilled water. PVC contained linear | alkyl groups as plasticizer.
polyvinyl_chloride_pvc.txt		B.-Petermann, 2003(139)	Contact angle	γs = 33.1 mJ/m2 (γsd = 32.3; γsp = 0.8);          Test liquids: water, diiodomethane, and formamide, measured | 20oC                                              by sessile drop method. Roll-coated polymer topcoat applied | to carbon steel; surface degreased with ethanol, cleaned with | detergent, and rinsed in distilled water. PVC contained | phthalates as plasticizer.
polyvinyl_chloride_pvc.txt		Wu, 1971(29)	From polymer melt	γs = 43.8 mJ/m2 (γsd = 39.0; γsp = 4.8); 20oC     Direct measurement of polymer melt extrapolated to 20oC; | polarity calculated from interfacial tension with PE by | harmonic mean.
polyvinyl_chloride_pvc.txt		Wu, 1982(18)	From polymer melt	γs = 42.9 mJ/m2; 20oC                             Direct measurement of polymer melt extrapolated to 20oC. | Unplasticized PVC.
polyvinyl_chloride_pvc.txt		Lee, 1968(131)	Calculated	γs = 36 mJ/m2; no temp cited                      Calculated from glass temperature of 354K.
polyvinyl_chloride_pvc.txt		Wu, 1968(182)	Calculated	γs = 43 mJ/m2; 20oC                               Calculated from molecular constitution.
polyvinyl_chloride_pvc.txt		Sewell, 1971(193)	Calculated	γs = 42.9 mJ/m2; no temp cited                    Calculated from parachor and cohesive energy.
polyvinyl_chloride_pvc.txt		Van Krevelen, 1976(85)	Calculated	γs = 42 mJ/m2; no temp cited                      Calculated from parachor parameter.
polyvinyl_chloride_pvc.txt		Wu, 1982(18)	Calculated	γs = 38.0 mJ/m2; 20oC                             Calculated from cohesive energy density and solubility | parameters.
polyvinyl_chloride_pvc.txt		Surface-tension.de, 2007(110)	Unknown	γs = 41.5 mJ/m2 (γsd = 39.5, γsp = 2); 20oC       No details available.
polyvinyl_fluoride_pvf.txt		Ellison, 1954(8)	Critical ST	γc = 28 mJ/m2, 20oC                               Various test liquids.
polyvinyl_fluoride_pvf.txt		Wu, 1971(29)	Contact angle	θWY = 80o, 20oC
polyvinyl_fluoride_pvf.txt		Moshonov, 1980(118)	Contact angle	θWY = 85o; no temp cited                          Measured 60 secs. after application of water droplet; surface | cleaned with isopropanol at 60oC and rinsed with methanol.
polyvinyl_fluoride_pvf.txt		Vargha-Butler, 1985(180)	Contact angle	θWA = 88.6o; 20oC
polyvinyl_fluoride_pvf.txt		Wu, 1971(29)	Contact angle	γs = 36.7 mJ/m2 (γsd = 32.0, γsp = 4.7); 20oC     Test liquids: water and diiodomethane, by geometric mean | equation.
polyvinyl_fluoride_pvf.txt		Wu, 1971(29)	Contact angle	γs = 38.4 mJ/m2 (γsd = 27.3, γsp = 11.1); 20oC    Test liquids: water and diiodomethane, by harmonic mean | equation.
polyvinyl_fluoride_pvf.txt		Kitazaki, 1972(191)	Contact angle	γs = 43.5 mJ/m2 (γsd = 42.3, γsp = 1.2);          Various test liquids; original results split polar component into | no temp cited                                     hydrogen- and non-hydrogen bonding parameters.
polyvinyl_fluoride_pvf.txt		Wu, 1979(45)	Contact angle	γc = 37.5 mJ/m2, 20oC                             Test liquids not known; calculated by the equation of state | method.
polyvinyl_fluoride_pvf.txt		Brewis, 1981(261)	Contact angle	γs = 36.7 mJ/m2 (γsd = 36.7, γsp = 0.0);          Test liquids not known. | no temp cited
polyvinyl_fluoride_pvf.txt		Vargha-Butler, 1985(180)	Contact angle	γc = 29.4 mJ/m2; 20oC                             Test liquids not known; calculated by the equation of state | method.
polyvinyl_fluoride_pvf.txt		Lloyd, 1995(218)	Contact angle	γs = 36.7 mJ/m2 (γsLW = 34.8, γsAB = 1.9,         Test liquids not known; acid-base analysis. Tedlar. | γs+ = 0.2, γs- = 4.5); no temp cited
polyvinyl_fluoride_pvf.txt		Lloyd, 1995(218)	Contact angle	γs = 39.0 mJ/m2 (γsLW = 38.0, γsAB = 1.0,         Test liquids not known; acid-base analysis. | γs+ = 0.02, γs- = 13.2); no temp cited
polyvinyl_fluoride_pvf.txt		Morra, 1999(134)	Contact angle	γs = 36.8 mJ/m2 (γsLW = 34.1, γsAB = 2.7,         Test liquids not known; acid-base analysis based on reference | γs+ = 8.3, γs- = 0.2); no temp cited              values for water of γ+ = 48.5 mJ/m2 and γ- = 11.2 mJ/m2.
polyvinyl_fluoride_pvf.txt		Uschold, 1999(211)	Contact angle	γs = 38 mJ/m2; no temp cited
polyvinyl_fluoride_pvf.txt		Chang, 2000(162)	Contact angle	γs = 35.2 mJ/m2; no temp cited
polyvinyl_fluoride_pvf.txt		Kwok, 2000(166)	Contact angle	γc = 35.7 mJ/m2; no temp cited                    Re-calculated by equation of state method from data produced | by Ellison, 1954(8).
polyvinyl_fluoride_pvf.txt		Wu, 1971(29)	From polymer melt	γs = 37.5 mJ/m2 (γsd = 31.6, γsp = 5.9); 20oC     Direct measurement of polymer melt extrapolated to 20oC.
polyvinyl_fluoride_pvf.txt		Lee, 1968(131)	Calculated	γs = 41 mJ/m2; no temp cited                      Calculated from glass temperature of 323K.
polyvinyl_fluoride_pvf.txt		Wu, 1968(182)	Calculated	γs = 29 mJ/m2; 20oC                               Calculated from molecular constitution.
polyvinyl_fluoride_pvf.txt		Van Krevelen, 1976(85)	Calculated	γs = 32.5 mJ/m2; no temp cited                    Calculated from parachor parameter.
polyvinyl_fluoride_pvf.txt		Vargha-Butler, 1985(180)	Calculated	γs = 28.8 mJ/m2; no temp cited                    Calculated from sedimentation volume.
polyvinylidene_chloride.txt		Ellison, 1954(8)	Critical ST	γc = 40 mJ/m2; 20oC                               Various test liquids.
polyvinylidene_chloride.txt		Lee, 1968(131)	Critical ST	γc = 40 mJ/m2; no temp cited                      Test liquids: water, glycerol, formamide, alcohols, and long- | chain polyglycols.
polyvinylidene_chloride.txt		Wu, 1971(29)	Contact angle	θWY = 80o; 20oC
polyvinylidene_chloride.txt		Wu, 1971(29)	Contact angle	γs = 45.0 mJ/m2 (γsd = 41.9, γsp = 3.1); 20oC     Test liquids: water and diiodomethane, by geometric mean | equation.
polyvinylidene_chloride.txt		Wu, 1971(29)	Contact angle	γs = 45.4 mJ/m2 (γsd = 36.3, γsp = 9.1); 20oC     Test liquids: water and diiodomethane, by harmonic mean | equation.
polyvinylidene_chloride.txt		Kitazaki, 1972(191)	Contact angle	γs = 45.8 mJ/m2 (γsd = 43.0, γsp = 2.8);          Various test liquids; original results split polar component into | no temp cited                                     hydrogen- and non-hydrogen bonding parameters.
polyvinylidene_chloride.txt		Wu, 1979(45)	Contact angle	γc = 45.2 mJ/m2; 20oC                             Test liquids not known; calculated by the equation of state | method.
polyvinylidene_chloride.txt		Morra, 1999(134)	Contact angle	γs = 40.3 mJ/m2 (γsLW = 40.4, γsAB = -0.1,        Test liquids not known; acid-base analysis based on reference | γs+ = 0.002, γs- = 2.6); no temp cited            values for water of γ+ = 48.5 mJ/m2 and γ- = 11.2 mJ/m2.
polyvinylidene_chloride.txt		Kwok, 2000(166)	Contact angle	γc = 35.7 mJ/m2; no temp cited                    Re-calculated by equation of state method from data produced | by Ellison, 1954(8).
polyvinylidene_chloride.txt		Wu, 1971(29)	From polymer melt	γs = 45.2 mJ/m2; 20oC                             Direct measurement of polymer melt extrapolated to 20oC.
polyvinylidene_chloride.txt		Wu, 1968(182)	Calculated	γs = 40 mJ/m2; 20oC                               Calculated from molecular constitution.
polyvinylidene_chloride.txt		Sewell, 1971(193)	Calculated	γs = 39.6 mJ/m2; no temp cited                    Calculated from parachor and cohesive energy.
polyvinylidene_chloride.txt		Sewell, 1971(193)	Calculated	γs = 46.6 mJ/m2; no temp cited                    Calculated by least squares from cohesive energy and molar | volume.
polyvinylidene_chloride.txt		Surface-tension.de, 2007(110)	Unknown	γs = 45.0 mJ/m2 (γsd = 40.5, γsp = 4.5); 20oC     No details available.
polyvinylidene_fluoride.txt		Ellison, 1954(8)	Critical ST	γc = 25 mJ/m2; 20oC                              Various test liquids.
polyvinylidene_fluoride.txt		Dalal, 1987(212)	Critical ST	γc = 36.5 mJ/m2; no temp cited                   Various test liquids.
polyvinylidene_fluoride.txt		Wu, 1971(29)	Contact angle	θWY = 82o; 20oC
polyvinylidene_fluoride.txt		Vargha-Butler, 1985(180)	Contact angle	θWA = 94.8o; 20oC
polyvinylidene_fluoride.txt		Jonsson, 1992(112)	Contact angle	θWY = 90o; no temp cited                         Cleaned by sonification in a 70/30 ethanol/water solution and | rinsed with distilled water.
polyvinylidene_fluoride.txt		B.-Petermann, 2003(139)	Contact angle	θWY = 86o; 20oC                                  Measured by sessile drop method. Roll-coated polymer topcoat | applied to carbon steel; surface degreased with ethanol, cleaned | with detergent, and rinsed in distilled water.
polyvinylidene_fluoride.txt		Pescu, 2005(252)	Contact angle	θWA = 92o, θ WR = 91o, dθW = 1o; 20oC            Measured by sessile drop method. Nonpiezoelectric 0.25mm | thick PVDF film.
polyvinylidene_fluoride.txt		Wu, 1971(29)	Contact angle	γs = 30.3 mJ/m2 (γsd = 23.3, γsp = 7.0); 20oC    Test liquids: water and diiodomethane, by geometric mean | equation.
polyvinylidene_fluoride.txt		Wu, 1971(29)	Contact angle	γs = 33.2 mJ/m2 (γsd = 20.6, γsp = 12.6); 20oC   Test liquids: water and diiodomethane, by harmonic mean | equation.
polyvinylidene_fluoride.txt		Kitazaki, 1972(191)	Contact angle	γs = 40.2 mJ/m2 (γsd = 27.6, γsp = 12.6);        Various test liquids; original results split polar component into | no temp cited                                    hydrogen- and non-hydrogen bonding parameters.
polyvinylidene_fluoride.txt		Wu, 1979(45)	Contact angle	γc = 36.5 mJ/m2; 20oC                            Test liquids not known; calculated by the equation of state | method.
polyvinylidene_fluoride.txt		Dalal, 1987(212)	Contact angle	γs = 36.2 mJ/m2; no temp cited                   Various test liquids, by geometric mean equation.
polyvinylidene_fluoride.txt		Dalal, 1987(212)	Contact angle	γs = 37.4 mJ/m2; no temp cited                   Various test liquids, by harmonic mean equation.
polyvinylidene_fluoride.txt		Vargha-Butler, 1985(180)	Contact angle	γc = 25.5 mJ/m2; 20oC                            Test liquids not known; calculated by the equation of state | method.
polyvinylidene_fluoride.txt		Morra, 1999(134)	Contact angle	γs = 30.5 mJ/m2 (γsLW = 28.6, γsAB = 1.9,        Test liquids not known; acid-base analysis based on reference | γs+ = 10.5, γs- = 0.08); no temp cited           values for water of γ+ = 48.5 mJ/m2 and γ- = 11.2 mJ/m2.
polyvinylidene_fluoride.txt		Chang, 2000(162)	Contact angle	γs = 31.0 mJ/m2; no temp cited
polyvinylidene_fluoride.txt		Kwok, 2000(166)	Contact angle	γc = 34.3 mJ/m2; no temp cited                   Re-calculated by equation of state method from data produced | by Ellison, 1952(8).
polyvinylidene_fluoride.txt		B.-Petermann, 2003(139)	Contact angle	γs = 33.8 mJ/m2 (γsd = 31.1; γsp = 2.7); 20oC    Test liquids: water, diiodomethane, and formamide, measured | by sessile drop method. Roll-coated polymer topcoat applied | to carbon steel; surface degreased with ethanol, cleaned | with detergent, and rinsed in distilled water.
polyvinylidene_fluoride.txt		Wu, 1971(29)	From polymer melt	γs = 36.5 mJ/m2; 20oC                            Direct measurement of polymer melt extrapolated to 20oC.
polyvinylidene_fluoride.txt		Lee, 1968(131)	Calculated	γs = 23 mJ/m2; no temp cited                     Calculated from glass temperature of 228K.
polyvinylidene_fluoride.txt		Wu, 1968(182)	Calculated	γs = 26 mJ/m2; 20oC                              Calculated from molecular constitution.
polyvinylidene_fluoride.txt		Sewell, 1971(193)	Calculated	γs = 24.5 mJ/m2; no temp cited                   Calculated from parachor and cohesive energy.
polyvinylidene_fluoride.txt		Vargha-Butler, 1985(180)	Calculated	γs = 27.5 mJ/m2; no temp cited                   Calculated from sedimentation volume.
ptbma.txt	PtBMA: Poly(t-butyl methacrylate), CAS # 25189-00-9	Grundke, 2005(255)	Contact angle	θWY = 108.1o; no temp cited
ptbma.txt	PtBMA: Poly(t-butyl methacrylate), CAS # 25189-00-9	Grundke, 2005(255)	Contact angle	γc = 18.1 mJ/m2; no temp cited                   Test liquids: Water, glycerol, ethylene glycol, formamide, and | diethylene glycol; calculated by equation of state method.
ptbma.txt	PtBMA: Poly(t-butyl methacrylate), CAS # 25189-00-9	Wu, 1971(29)	From polymer melt	γs = 30.5 mJ/m2 (γsd = 26.2, γsp = 4.3); 20oC    Measurement by pendant drop of polymer melt extrapolated | to 20oC; polarity calculated from interfacial tension with PE by | geometric mean equation.
ptbma.txt	PtBMA: Poly(t-butyl methacrylate), CAS # 25189-00-9	Wu, 1971(29)	From polymer melt	γs = 30.5 mJ/m2 (γsd = 26.8, γsp = 3.7); 20oC    Measurement by pendant drop of polymer melt extrapolated | to 20oC; polarity calculated from interfacial tension with PE by | harmonic mean. Mv = 35,000.
ptfe.txt		Fox, 1950(9)	Critical ST	γc = 18.5 mJ/m2; 20oC                    Test liquids not known.
ptfe.txt		Ellison, 1954(8)	Critical ST	γc = 18 mJ/m2; 20oC                      Various test liquids.
ptfe.txt		Fowkes, 1964(73)	Critical ST	γc = 19.5 mJ/m2; no temp cited           Test liquids not known.
ptfe.txt		Hamilton, 1972(74)	Critical ST	γc = 18 mJ/m2; no temp cited             Test liquids not known.
ptfe.txt		Wu, 1982(46)	Critical ST	γc = 19 mJ/m2; 20oC                      Test liquids not known.
ptfe.txt		Markgraf, 2005(62)	Critical ST	γc = 19-20 mJ/m2; no temp cited          Test liquids not known.
ptfe.txt		Fox, 1950(9)	Contact angle	θWY = 108o; 20oC                         Samples pressed against plate glass at 150oC, boiled in nitric– | sulfuric acid, and triple rinsed in distilled water.
ptfe.txt		Owens, 1969(155)	Contact angle	θWY = 108o; no temp cited
ptfe.txt		Dann, 1970(94)	Contact angle	θWA = 112o; 25oC                         Sessile drop method; surface cleaned with detergent and rinsed | with distilled water.
ptfe.txt		Hu, 1970(233)	Contact angle	θWA = 98o; no temp cited
ptfe.txt		Kaelble, 1971(104)	Contact angle	θWY = 117o; 22oC                         Sessile drop method; surface cleaned with detergent and | rinsed with distilled water.
ptfe.txt		Collins, 1973(69)	Contact angle	θWA = 109o; no temp cited                By sessile drops on tiltable stage.
ptfe.txt		El Shimi, 1974(156)	Contact angle	θWY = 112o; no temp cited
ptfe.txt		Tamai, 1977(159)	Contact angle	θWY = 114o; no temp cited
ptfe.txt		Moshonov, 1980(118)	Contact angle	θWY = 104o; no temp cited                Measured 60 secs. after application of water droplet; surface | cleaned with isopropanol at 60oC and rinsed with methanol.
ptfe.txt		Penn, 1980(157)	Contact angle	θWY = 112o; no temp cited
ptfe.txt		Omenyi, 1981(178)	Contact angle	θWA = 104o; 20oC
ptfe.txt		Wu, 1982(27)	Contact angle	θWA = 109o, θWR = 106 o dθW = 3o; 20oC
ptfe.txt		Busscher, 1983(158)	Contact angle	θWY = 116o; no temp cited
ptfe.txt		Strobel, 1985(68)	Contact angle	θWA = 121o; no temp cited                Commercial grade film, supplied by 3M Company.
ptfe.txt		Guiseppe, 1986(77)	Contact angle	θWY = 112o; no temp cited
ptfe.txt		Janczuk, 1989(106)	Contact angle	θWY = 111o; 20oC                         Polished, then triple boiled in HCl solution and rinsed with | distilled water.
ptfe.txt		Sperati, 1989(222)	Contact angle	θWA = 116o, θWR = 92o dθW = 24o; | no temp cited
ptfe.txt		Egitto, 1990(65)	Contact angle	θWY = 116o; no temp cited
ptfe.txt		Yasuda, 1994(160)	Contact angle	θWY = 100o; no temp cited
ptfe.txt		Owen, 1996(136)	Contact angle	θWA = 108o; no temp cited
ptfe.txt		Brewis, 1998(153)	Contact angle	θWA = 106o, θWR = 90o dθW = 16o; | no temp cited
ptfe.txt		Cho, 2000(99)	Contact angle	θWY = 100o; no temp cited                Measured by sessile drop method.
ptfe.txt		Grundke, 2000(256)	Contact angle	θWY = 104o; no temp cited                Measured by ADSA.
ptfe.txt		Starov, 2000(282)	Contact angle	θWY = 105o; no temp cited                PTFE film, cleaned with alcohol and water, soaked in 50oC | sulfochromic acid, rinsed with distilled water, and dried with | pure nitrogen.
ptfe.txt		Owens, 1969(155)	Contact angle	γs = 19.1 mJ/m2 (γsd = 18.6, γsp = 0.5);        Test liquids: water and diiodomethane, by geometric mean | no temp cited                                   equation.
ptfe.txt		Dann, 1970(94)	Contact angle	γsd = 21mJ/m2; 25oC                             Various test liquids (extrapolated value).
ptfe.txt		Kaelble, 1971(104)	Contact angle	γs = 18.0 mJ/m2 (γsd = 16.9, γsp = 1.1); 22oC   From contact angles with various test liquids.
ptfe.txt		Wu, 1971(29)	Contact angle	γs = 22.5 mJ/m2 (γsd = 20.5, γsp = 2.0); 20oC   Test liquids: water and diiodomethane, by harmonic mean | equation.
ptfe.txt		Kitazaki, 1972(191)	Contact angle	γs = 21.5 mJ/m2 (γsd = 19.4, γsp = 2.1);        Various test liquids; original results split polar component into | no temp cited                                   hydrogen- and non-hydrogen bonding parameters.
ptfe.txt		Wu, 1979(45)	Contact angle	γc = 22.6 mJ/m2; 20oC                           Test liquids not known; calculated by the equation of state | method.
ptfe.txt		Busscher, 1981(72)	Contact angle	γs = 22.1 mJ/m2 (γsd = 22.1, γsp = 0.0);        Test liquids: water and propanol. | no temp cited
ptfe.txt		Omenyi, 1981(178)	Contact angle	γs = 20.0 mJ/m2; 20oC                           Test liquids not known.
ptfe.txt		Janczuk, 1989(106)	Contact angle	γs = 21.8 mJ/m2 (γsd = 21.7; γsp = 0.05);       Various test liquids, by geometric mean equation. | no temp cited
ptfe.txt		Janczuk, 1989(108)	Contact angle	γs = 25.0 mJ/m2 (γsd = 25.0; γsp = 0.0);        Various test liquids, by harmonic-geometric mean equation. | no temp cited
ptfe.txt		Janczuk, 1989(108)	Contact angle	γs = 25.8 mJ/m2 (γsd = 25.8; γsp = 0.0);        Various test liquids, by harmonic mean equation. | no temp cited
ptfe.txt		Janczuk, 1990(105)	Contact angle	γs = 20.6 mJ/m2; no temp cited                  Test liquids: water and diiodomethane.
ptfe.txt		Janczuk, 1990(105)	Contact angle	γs = 21.4 mJ/m2; no temp cited                  Averaged over 28 test liquids.
ptfe.txt		Spelt, 1992(88)	Contact angle	γc = 20.0 mJ/m2; 23oC                           Test liquids not known; calculated by the equation of state | method.
ptfe.txt		Morra, 1999(134)	Contact angle	γs = 20.1 mJ/m2 (γsLW = 20.1, γsAB = 0.0,       Test liquids not known; acid-base analysis based on reference | γs+ = 0.0, γs- = 0.0); no temp cited            values for water of γ+ = 48.5 mJ/m2 and γ- = 11.2 mJ/m2.
ptfe.txt		Chang, 2000(162)	Contact angle	γs = 17.0 mJ/m2; no temp cited
ptfe.txt		Grundke, 2000(256)	Contact angle	γs = 20.1 mJ/m2; no temp cited
ptfe.txt		Della Volpe, 2000(163)	Contact angle	γs = 22.2 mJ/m2; no temp cited                  Re-calculated from data produced by Janczuk, 1990(105).
ptfe.txt		Schoff, 2003(263)	Contact angle	γs = 21.5 mJ/m2 (γsLW = 19.6, γsAB = 1.9,       Test liquids not known; acid-base analysis. | γs+ = 0.3, γs- = 3.2); no temp cited
ptfe.txt		Dettre, 1967(40)	From polymer melt	γs = 21.5 mJ/m2; 20oC                           Direct measurement of polymer melt extrapolated to 20oC; | molecular formula C21F44; Mn = 1088.
ptfe.txt		Dettre, 1969(246)	From polymer melt	γs = 19.3 mJ/m2; 20oC                           Direct measurement of polymer melt extrapolated to 20oC; | Mn = 1038.
ptfe.txt		Wu, 1971(29)	From polymer melt	γs = 26.5 mJ/m2; 20oC                           Direct measurement of polymer melt extrapolated to 20oC.
ptfe.txt		Wu, 1974(47)	From polymer melt	γs = 25.7 mJ/m2; 20oC                           Direct measurement of polymer melt extrapolated to 20oC; | Infinite molecular weight.
ptfe.txt		Wu, 1974(47)	From polymer melt	γs = 23.9 mJ/m2 (γsd = 21.8, γsp = 2.1); 20oC   Direct measurement of polymer melt extrapolated to 20oC; | polarity calculated from interfacial tension with PE by | harmonic mean. Infinite molecular weight.
ptfe.txt		Good, 1960(31)	Calculated	γs = 27.8 mJ/m2; 20oC                            Calculated from low-molecular weight liquid homologs.
ptfe.txt		Good, 1960(31)	Calculated	γs = 21.0 mJ/m2; 20oC                            Estimated from molecular constants, using u = 0 debye.
ptfe.txt		Good, 1964(16)	Calculated	γs = 24.0 mJ/m2; 20oC                            Estimated from molecular constants, using u = 1.2 debyes.
ptfe.txt		Lee, 1968(131)	Calculated	γs = 17 mJ/m2; no temp cited                     Calculated from glass temperature of 223K.
ptfe.txt		Wu, 1968(182)	Calculated	γs = 21 mJ/m2; 20oC                              Calculated from molecular constitution.
ptfe.txt		Sewell, 1971(193)	Calculated	γs = 15.8 mJ/m2; no temp cited                   Calculated from parachor and cohesive energy.
ptfe.txt		Sewell, 1971(193)	Calculated	γs = 14.7 mJ/m2; no temp cited                   Calculated by least squares from cohesive energy and molar | volume.
ptfe.txt		Wu, 1974(47)	Calculated	γs = 25.8 mJ/m2; 20oC                            Calculated from free volume theory and molecular weight.
ptfe.txt		Wu, 1974(47)	Calculated	γs = 25.9 mJ/m2; 20oC                            Calculated from free volume theory and molecular weight.
ptfe.txt		Van Krevelen, 1976(85)	Calculated	γs = 26 mJ/m2; no temp cited                     Calculated from parachor parameter.
ptfe.txt		Wu, 1979(45)	Calculated	γs = 23.9 mJ/m2; 20oC                            Calculated from liquid homologs. Infinite molecular weight.
ptfe.txt		Vargha-Butler, 1985(180)	Calculated	γs = 20.0 mJ/m2; 23oC                            Calculated from sedimentation volume.
ptfe.txt		Owen, 1996(136)	Calculated	γs = 25.6 mJ/m2; no temp cited                   Direct measurement of liquid surface tension extrapolated to | infinite molecular weight.
ptfe.txt		Grundke, 2000(256)	Calculated	θWY = 104o; no temp cited                        Calculated from capillary penetration into packed polymer | powder. | Grundke, 2000(256)         Other        γs = 20.4 mJ/m2; no temp cited                   Determined by capillary penetration into packed polymer | powder.
teflon_af.txt		Grundke, 2005(255)	Contact angle	θWA = 114.5o, θWR = 92.9o, dθW = 21.6o;           Teflon AF, mean surface roughness Sa = 1.5 nm. | no temp cited
teflon_af.txt		Grundke, 2005(255)	Contact angle	θWA = 114.5o, θWR = 91.8o, dθW = 22.2o;           Teflon AF, mean surface roughness Sa = 11.2 nm. | no temp cited
teflon_af.txt		Grundke, 2005(255)	Contact angle	θWA = 114.3o, θWR = 92.0o, dθW = 22.3o;           Teflon AF, mean surface roughness Sa = 21.0 nm. | no temp cited
teflon_af.txt		Grundke, 2005(255)	Contact angle	θWA = 116.9o, θWR = 90.4o, dθW = 26.5o;           Teflon AF, mean surface roughness Sa = 44.4 nm. | no temp cited
teflon_af.txt		Grundke, 2005(255)	Contact angle	θWA = 127.5o, θWR = 84.4o, dθW = 43.1o;           Teflon AF, mean surface roughness Sa = 158.3 nm. | no temp cited
thermoplastic_polyolefins.txt		Nihlstrand, 1998(154)	Contact angle	θWA = 104o, θWR = 84o, dθW = 20o;                  Injection molded TPO including unspecified stabilizers at | no temp cited                                      normal commercial loading (material A).
thermoplastic_polyolefins.txt		Nihlstrand, 1998(154)	Contact angle	θWA = 99o, θWR = 74o, dθW = 25o;                   Injection molded TPO including unspecified stabilizers at | no temp cited                                      normal commercial loading (material B).
thermoplastic_polyolefins.txt		Berger, 1991(145)	Contact angle	γs = 31.8 mJ/m2 (γsd = 31.3; γsp = 0.5);           Various test liquids, by geometric mean equation. | no temp cited                                      Paint grade TPO surface cleaned with acetone.
thermoplastic_polyolefins.txt		Berger, 1991(145)	Contact angle	γs = 30.2 mJ/m2 (γsd = 30.2; γsp = 0.0);           Various test liquids, by geometric mean equation. | no temp cited                                      Paint grade TPO surface cleaned with dichloromethane.
thermoplastic_polyolefins.txt		Berger, 1991(145)	Contact angle	γs = 29.3 mJ/m2 (γsd = 29.0; γsp = 0.3);           Various test liquids, by geometric mean equation. | no temp cited                                      Paint grade TPO surface cleaned with detergent.
thermoplastic_polyolefins.txt		Berger, 1991(145)	Contact angle	γs = 27.3 mJ/m2 (γsd = 26.5; γsp = 0.8);           Various test liquids, by geometric mean equation. | no temp cited                                      Paint grade TPO surface cleaned with acetone.
thermoplastic_polyolefins.txt		Berger, 1991(145)	Contact angle	γs = 29.3 mJ/m (γs = 29.3; γs = 0.0); | 2   d            p | Various test liquids, by geometric mean equation. | no temp cited                                      Paint grade TPO surface cleaned with dichloromethane.
thermoplastic_polyolefins.txt		Berger, 1991(145)	Contact angle	γs = 25.8 mJ/m2 (γsd = 24.9; γsp = 0.9);           Various test liquids, by geometric mean equation. | no temp cited                                      Paint grade TPO surface cleaned with detergent.
thermoplastic_polyolefins.txt		Berta, 2003(262)	Contact angle	γs = 29.8 mJ/m2 (γsd = 27.6; γsp = 2.2);           Test liquids not known. | no temp cited
thermoplastic_polyolefins.txt		Schoff, 2003(263)	Contact angle	γs = 35 mJ/m2 (γsd = 23; γ sp = 12); no temp cited Test liquids not known, by geometric mean equation. | Bailey 3183 TPO.
thermoplastic_polyolefins.txt		Schoff, 2003(263)	Contact angle	γs = 33 mJ/m (γs = 31; γ s = 2); no temp cited Test liquids not known, by geometric mean equation. | 2    d         p | Himont 3041C TPO.
thermoplastic_polyolefins.txt		Schoff, 2003(263)	Contact angle	γs = 30 mJ/m2 (γsd = 29; γ sp = 1); no temp cited Test liquids not known, by geometric mean equation. | Himont 3131 TPO.
thermoplastic_polyolefins.txt		Schoff, 2003(263)	Contact angle	γs = 38 mJ/m (γs = 32; γ s = 6); no temp cited Test liquids not known, by geometric mean equation. | 2    d         p | Himont 3183 TPO.
