Repository: squall321/MaterialTwinWeb

<!-- MaterialTwin 프로젝트 개요·현황·구조 진입점. -->

# MaterialTwin

쯔윅(Zwick/Roell testXpert) 인장·완화 시험 데이터를 업로드받아 **물성 도출 → 구성방정식 피팅 → LS-DYNA 카드**까지 한 흐름으로 만들고, 그 DB 전체를 **LLM이 MCP로 직접 조회·등록**하는 재료 물성 플랫폼.

## 구성
- **backend/** — FastAPI + SQLAlchemy(SQLite↔Postgres) + Alembic. 단일 SIF로 프런트(`frontend/dist`)를 StaticFiles 서빙.
- **frontend/** — Vite + React + TypeScript, 상대경로·해시 라우팅(`/apps/<slug>/` 서브패스 대응), ECharts.
- **backend/mcp_server.py** — MCP(stdio) 서버. → [docs/MCP.md](docs/MCP.md)
- **docs/** — [intro.html](docs/intro.html)(비전) · [showcase.html](docs/showcase.html)(시연) · [MCP.md](docs/MCP.md)

## 기능 현황 (2026-07 기준)

| 영역 | 상태 |
|---|---|
| 인제스트 → 물성(E·Rp0.2·UTS·연신) | ✅ 골든 픽스처 ±2% 검증 |
| 진응력·넥킹(Considère) | ✅ |
| 구성방정식 피팅(Hollomon/Swift/Voce/Johnson-Cook) | ✅ |
| 점탄성 완화·Prony 급수 | ✅ |
| LS-DYNA 카드(*MAT_024·*MAT_098·*MAT_VISCOELASTIC, 4 단위계) | ✅ |
| 인사이트 대시보드(Ashby·계열 통계·커버리지·지식그래프) | ✅ |
| 업로드 마법사·재료 편집/삭제·시험 이상치 토글 | ✅ |
| **MCP 서버**(조회 13 · 등록 7 도구 + 리소스 2 + 프롬프트 2) | ✅ 프로토콜 왕복 검증 |
| Postgres 호환 | ✅ PG16 실검증 |
| SIF 패키징(HEAX_DATA_DIR 영속 볼륨) | ✅ 리허설 완료 |

**품질**: pytest **112 passed**, 프런트 빌드 클린, 마이그레이션 체인 upgrade↔downgrade 왕복·드리프트 없음.

**보류(외부 의존/후순위)**: 실 testXpert 바이너리(zse/zsx) 파서·초탄성(Ogden) 카드(실데이터 필요), 자동 E구간 선택·인증(설계상 후순위).

## 개발
```bash

# 백엔드(Python 3.12 .venv 필수 — 시스템 python은 3.10)
cd backend && .venv/bin/python -m pytest -q
MATERIALTWIN_DATA_DIR=$PWD/var/data \
  MATERIALTWIN_DATABASE_URL=sqlite:///$PWD/var/data/materialtwin.db \
  .venv/bin/python -m uvicorn app.main:app --port 17777

# 프런트
cd frontend && npm run build   # dist/ 를 백엔드가 서빙
```

## 견고성 이력
자율 하드닝 루프에서 5라운드 적대적 리뷰(파일별·물리·파서·횡단 정합성·동시성)로 실결함 **35건 발견·수정**. 상세는 [context-notes.md](context-notes.md)·[checklist.md](checklist.md).

## 데이터시트·그래프 추출 도구

업체 데이터시트에서 물성을 뽑고, 논문 그래프에서 곡선을 디지타이즈한다.

### extract_datasheet.py — PDF → 물성 텍스트
```
extract_datasheet.py <pdf|url> [--ocr] [--dpi 300] [--lang eng|kor|eng+kor]
```
텍스트 레이어를 먼저 시도하고, 비어 있으면(Illustrator로 만든 이미지 전용 PDF —
Kuraray FCCL 브로슈어 같은 경우) 자동으로 OCR로 폴백한다.

### digitize_curve.py — 그래프 이미지 → 좌표
```
digitize_curve.py chart.png --probe                    # 색 후보·크기 확인
digitize_curve.py chart.png --color "#1f77b4" \
  --px0 100 --py0 445 --px1 720 --py1 60 \
  --x0 0 --y0 0 --x1 0.8 --y1 250 --csv out.csv
```
검증: 알려진 곡선(Kapton HN 실측)으로 왕복 시험 시 UTS 231.0→231.5 MPa,
파단변형률 일치, 평균 상대오차 1.9%. 원점 부근은 값이 0에 가까워 상대오차가
커지므로 절대값으로 판단할 것.

### 필요 패키지
```
sudo apt-get install tesseract-ocr tesseract-ocr-eng tesseract-ocr-kor
pip install pytesseract pdf2image opencv-python-headless
```

File: backend/scripts/catalog/out_ac/ac01_eftekhari_thermoplastics.json (part 1 of 2)
{
 "batch": "65차 AC",
 "materials": [
  {
   "match_name": "Thermylene talc-filled polypropylene PP-T, 40 wt% talc, injection moulded (Eftekhari 2016)",
   "source": {
    "kind": "other",
    "title": "Eftekhari, M. (2016), Creep, Fatigue, and Their Interaction at Elevated Temperatures in Thermoplastic Composites, PhD dissertation, The University of Toledo",
    "authors": "Mohammadreza Eftekhari (advisor Ali Fatemi)",
    "year": 2016,
    "publisher": "The University of Toledo (OhioLINK ETD, accession toledo1470388940)",
    "url": "http://rave.ohiolink.edu/etdc/view?acc_num=toledo1470388940"
   },
   "properties": [
    {
     "key": "mechanical.youngs_modulus",
     "value": 3900000000.0,
     "unit": "Pa",
     "method": "measured",
     "tier": 1,
     "conditions": {
      "temperature_c": 23,
      "direction": "TD",
      "direction_verbatim": "transverse (90 deg) to the mold flow direction",
      "state": "dry as-molded",
      "test_standard": "ISO 527",
      "strain_rate_s": 0.0005,
      "replicate": 1
     },
     "notes": "학위논문 Table 4-1 (`Tensile properties of PP-T, PP-G, PA66/B, PA66/D and PPE/PS at different testing temperatures under displacement rate of 1 mm/min in the transverse to the mold flow direction and dry as-molded condition`, 인쇄쪽 93 · PDF 124쪽) 의 `PP-T` 블록, 23 degC 행 1번째 반복, `Elastic Modulus (ISO)` 열 verbatim `3.90` GPa. **열 배정은 `pdftotext -bbox-layout` 의 x좌표로 했다**(브리프 606) — Temp 154 · Strain Rate 185 · Yield 244 · Ultimate 293 · Strain 340 · **E(ISO) 390 · E(ASTM) 432** · K 470 · n 505. 저자 자신의 인장시험이다(Instron 서보유압, 10 kN 로드셀, ASTM E1012 정렬확인, 환경챔버 +-1 degC, 변위속도 1 mm/min). ISO-527 정의 — 응력-변형률 곡선의 0.0005~0.0025 mm/mm 구간에 맞춘 직선의 기울기(할선). 원문 verbatim: 'Based on ISO-527, elastic modulus is defined as the slope of fitted line to the part of stress-strain curve within 0.0005 to 0.0025 mm/mm strain.' **방향 검산(브리프 462)** — 이 값은 유동 **횡방향**이라 벤더 시트의 유동방향값보다 낮아야 하는데 실제로 그렇다: P-40TC-8100 의 ISO 178 굽힘탄성률 4.3 GPa(판상 탈크라 이방성이 작다) 대 횡방향 인장 3.9~4.4 GPa 로 거의 같다. **등급이 이번에 닫혔다.** 저자 자신의 학위논문(Eftekhari 2016, University of Toledo, OhioLINK 등록번호 `toledo1470388940`) Table 3-1 마지막 행 `Full name and company` 가 이 시편의 상품코드를 인쇄한다 — PP-T = `[P-40TC-8100] -ASAHI KASEI` · PP-G = `[P6-30FG-0600] -ASAHI KASEI` · PPE/PS = `[SE1GFN2] - Sabic`. 동일 시편임의 확인(브리프 632 — 숫자 일치는 동정을 시도할 이유이고, 여기서는 저자·지도교수·시편이 같아 동정이 닫힌다): 학위논문 Table 3-2 의 Tm/Tg 가 이미 DB 에 든 IJF 논문값과 같고(PP-T 165/11 · PP-G 165/23 · PPE/PS 325/135 degC), 학위논문 Table 4-1 의 85 degC 인장강도가 IJF 논문 Table 2 의 모델상수 S_u 와 맞는다(PP-T 13.8 · PPE/PS 46.3~46.8 평균 46.55 대 46.5). 46차 HD 가 지목하고 47차 IC 가 조달에 실패한 것은 자매 **저널논문**(Compos. Part B 97, Elsevier 유료)이었는데, **학위논문은 OhioLINK 에서 무료로 열린다**(10.4 MB PDF). 65차 AC."
    },
    {
     "key": "mechanical.youngs_modulus",
     "value": 4400000000.0,
     "unit": "Pa",
     "method": "measured",
     "tier": 1,
     "conditions": {
      "temperature_c": 23,
      "direction": "TD",
      "direction_verbatim": "transverse (90 deg) to the mold flow direction",
      "state": "dry as-molded",
      "test_standard": "ASTM D638",
      "strain_rate_s": 0.0005,
      "replicate": 1
     },
     "notes": "학위논문 Table 4-1 (`Tensile properties of PP-T, PP-G, PA66/B, PA66/D and PPE/PS at different testing temperatures under displacement rate of 1 mm/min in the transverse to the mold flow direction and dry as-molded condition`, 인쇄쪽 93 · PDF 124쪽) 의 `PP-T` 블록, 23 degC 행 1번째 반복, `Elastic Modulus (ASTM)` 열 verbatim `4.40` GPa. **열 배정은 `pdftotext -bbox-layout` 의 x좌표로 했다**(브리프 606) — Temp 154 · Strain Rate 185 · Yield 244 · Ultimate 293 · Strain 340 · **E(ISO) 390 · E(ASTM) 432** · K 470 · n 505. 저자 자신의 인장시험이다(Instron 서보유압, 10 kN 로드셀, ASTM E1012 정렬확인, 환경챔버 +-1 degC, 변위속도 1 mm/min). ASTM-D638 정의 — 곡선의 탄성구간에 맞춘 직선의 기울기(접선). 원문 verbatim: 'According to ASTM-D638, elastic modulus is defined as the slope of fitted line to the elastic part of stress-strain curve.' **방향 검산(브리프 462)** — 이 값은 유동 **횡방향**이라 벤더 시트의 유동방향값보다 낮아야 하는데 실제로 그렇다: P-40TC-8100 의 ISO 178 굽힘탄성률 4.3 GPa(판상 탈크라 이방성이 작다) 대 횡방향 인장 3.9~4.4 GPa 로 거의 같다. **등급이 이번에 닫혔다.** 저자 자신의 학위논문(Eftekhari 2016, University of Toledo, OhioLINK 등록번호 `toledo1470388940`) Table 3-1 마지막 행 `Full name and company` 가 이 시편의 상품코드를 인쇄한다 — PP-T = `[P-40TC-8100] -ASAHI KASEI` · PP-G = `[P6-30FG-0600] -ASAHI KASEI` · PPE/PS = `[SE1GFN2] - Sabic`. 동일 시편임의 확인(브리프 632 — 숫자 일치는 동정을 시도할 이유이고, 여기서는 저자·지도교수·시편이 같아 동정이 닫힌다): 학위논문 Table 3-2 의 Tm/Tg 가 이미 DB 에 든 IJF 논문값과 같고(PP-T 165/11 · PP-G 165/23 · PPE/PS 325/135 degC), 학위논문 Table 4-1 의 85 degC 인장강도가 IJF 논문 Table 2 의 모델상수 S_u 와 맞는다(PP-T 13.8 · PPE/PS 46.3~46.8 평균 46.55 대 46.5). 46차 HD 가 지목하고 47차 IC 가 조달에 실패한 것은 자매 **저널논문**(Compos. Part B 97, Elsevier 유료)이었는데, **학위논문은 OhioLINK 에서 무료로 열린다**(10.4 MB PDF). 65차 AC."
    },
    {
     "key": "mechanical.youngs_modulus",
     "value": 4290000000.0,
     "unit": "Pa",
     "method": "measured",
     "tier": 1,
     "conditions": {
      "temperature_c": 23,
      "direction": "TD",
      "direction_verbatim": "transverse (90 deg) to the mold flow direction",
      "state": "dry as-molded",
      "test_standard": "ISO 527",
      "strain_rate_s": 0.0005,
      "replicate": 2
     },
     "notes": "학위논문 Table 4-1 (`Tensile properties of PP-T, PP-G, PA66/B, PA66/D and PPE/PS at different testing temperatures under displacement rate of 1 mm/min in the transverse to the mold flow direction and dry as-molded condition`, 인쇄쪽 93 · PDF 124쪽) 의 `PP-T` 블록, 23 degC 행 2번째 반복, `Elastic Modulus (ISO)` 열 verbatim `4.29` GPa. **열 배정은 `pdftotext -bbox-layout` 의 x좌표로 했다**(브리프 606) — Temp 154 · Strain Rate 185 · Yield 244 · Ultimate 293 · Strain 340 · **E(ISO) 390 · E(ASTM) 432** · K 470 · n 505. 저자 자신의 인장시험이다(Instron 서보유압, 10 kN 로드셀, ASTM E1012 정렬확인, 환경챔버 +-1 degC, 변위속도 1 mm/min). ISO-527 정의 — 응력-변형률 곡선의 0.0005~0.0025 mm/mm 구간에 맞춘 직선의 기울기(할선). 원문 verbatim: 'Based on ISO-527, elastic modulus is defined as the slope of fitted line to the part of stress-strain curve within 0.0005 to 0.0025 mm/mm strain.' **방향 검산(브리프 462)** — 이 값은 유동 **횡방향**이라 벤더 시트의 유동방향값보다 낮아야 하는데 실제로 그렇다: P-40TC-8100 의 ISO 178 굽힘탄성률 4.3 GPa(판상 탈크라 이방성이 작다) 대 횡방향 인장 3.9~4.4 GPa 로 거의 같다. **등급이 이번에 닫혔다.** 저자 자신의 학위논문(Eftekhari 2016, University of Toledo, OhioLINK 등록번호 `toledo1470388940`) Table 3-1 마지막 행 `Full name and company` 가 이 시편의 상품코드를 인쇄한다 — PP-T = `[P-40TC-8100] -ASAHI KASEI` · PP-G = `[P6-30FG-0600] -ASAHI KASEI` · PPE/PS = `[SE1GFN2] - Sabic`. 동일 시편임의 확인(브리프 632 — 숫자 일치는 동정을 시도할 이유이고, 여기서는 저자·지도교수·시편이 같아 동정이 닫힌다): 학위논문 Table 3-2 의 Tm/Tg 가 이미 DB 에 든 IJF 논문값과 같고(PP-T 165/11 · PP-G 165/23 · PPE/PS 325/135 degC), 학위논문 Table 4-1 의 85 degC 인장강도가 IJF 논문 Table 2 의 모델상수 S_u 와 맞는다(PP-T 13.8 · PPE/PS 46.3~46.8 평균 46.55 대 46.5). 46차 HD 가 지목하고 47차 IC 가 조달에 실패한 것은 자매 **저널논문**(Compos. Part B 97, Elsevier 유료)이었는데, **학위논문은 OhioLINK 에서 무료로 열린다**(10.4 MB PDF). 65차 AC."
    },
    {
     "key": "mechanical.youngs_modulus",
     "value": 4100000000.0,
     "unit": "Pa",
     "method": "measured",
     "tier": 1,
     "conditions": {
      "temperature_c": 23,
      "direction": "TD",
      "direction_verbatim": "transverse (90 deg) to the mold flow direction",
      "state": "dry as-molded",
      "test_standard": "ASTM D638",
      "strain_rate_s": 0.0005,
      "replicate": 2
     },
     "notes": "학위논문 Table 4-1 (`Tensile properties of PP-T, PP-G, PA66/B, PA66/D and PPE/PS at different testing temperatures under displacement rate of 1 mm/min in the transverse to the mold flow direction and dry as-molded condition`, 인쇄쪽 93 · PDF 124쪽) 의 `PP-T` 블록, 23 degC 행 2번째 반복, `Elastic Modulus (ASTM)` 열 verbatim `4.10` GPa. **열 배정은 `pdftotext -bbox-layout` 의 x좌표로 했다**(브리프 606) — Temp 154 · Strain Rate 185 · Yield 244 · Ultimate 293 · Strain 340 · **E(ISO) 390 · E(ASTM) 432** · K 470 · n 505. 저자 자신의 인장시험이다(Instron 서보유압, 10 kN 로드셀, ASTM E1012 정렬확인, 환경챔버 +-1 degC, 변위속도 1 mm/min). ASTM-D638 정의 — 곡선의 탄성구간에 맞춘 직선의 기울기(접선). 원문 verbatim: 'According to ASTM-D638, elastic modulus is defined as the slope of fitted line to the elastic part of stress-strain curve.' **방향 검산(브리프 462)** — 이 값은 유동 **횡방향**이라 벤더 시트의 유동방향값보다 낮아야 하는데 실제로 그렇다: P-40TC-8100 의 ISO 178 굽힘탄성률 4.3 GPa(판상 탈크라 이방성이 작다) 대 횡방향 인장 3.9~4.4 GPa 로 거의 같다. **등급이 이번에 닫혔다.** 저자 자신의 학위논문(Eftekhari 2016, University of Toledo, OhioLINK 등록번호 `toledo1470388940`) Table 3-1 마지막 행 `Full name and company` 가 이 시편의 상품코드를 인쇄한다 — PP-T = `[P-40TC-8100] -ASAHI KASEI` · PP-G = `[P6-30FG-0600] -ASAHI KASEI` · PPE/PS = `[SE1GFN2] - Sabic`. 동일 시편임의 확인(브리프 632 — 숫자 일치는 동정을 시도할 이유이고, 여기서는 저자·지도교수·시편이 같아 동정이 닫힌다): 학위논문 Table 3-2 의 Tm/Tg 가 이미 DB 에 든 IJF 논문값과 같고(PP-T 165/11 · PP-G 165/23 · PPE/PS 325/135 degC), 학위논문 Table 4-1 의 85 degC 인장강도가 IJF 논문 Table 2 의 모델상수 S_u 와 맞는다(PP-T 13.8 · PPE/PS 46.3~46.8 평균 46.55 대 46.5). 46차 HD 가 지목하고 47차 IC 가 조달에 실패한 것은 자매 **저널논문**(Compos. Part B 97, Elsevier 유료)이었는데, **학위논문은 OhioLINK 에서 무료로 열린다**(10.4 MB PDF). 65차 AC."
    },
    {
     "key": "mechanical.youngs_modulus",
     "value": 1320000000.0,
     "unit": "Pa",
     "method": "measured",
     "tier": 1,
     "conditions": {
      "temperature_c": 85,
      "direction": "TD",
      "direction_verbatim": "transverse (90 deg) to the mold flow direction",
      "state": "dry as-molded",
      "test_standard": "ISO 527",
      "strain_rate_s": 0.0002,
      "replicate": 1
     },
     "notes": "학위논문 Table 4-1 (`Tensile properties of PP-T, PP-G, PA66/B, PA66/D and PPE/PS at different testing temperatures under displacement rate of 1 mm/min in the transverse to the mold flow direction and dry as-molded condition`, 인쇄쪽 93 · PDF 124쪽) 의 `PP-T` 블록, 85 degC 행 1번째 반복, `Elastic Modulus (ISO)` 열 verbatim `1.32` GPa. **열 배정은 `pdftotext -bbox-layout` 의 x좌표로 했다**(브리프 606) — Temp 154 · Strain Rate 185 · Yield 244 · Ultimate 293 · Strain 340 · **E(ISO) 390 · E(ASTM) 432** · K 470 · n 505. 저자 자신의 인장시험이다(Instron 서보유압, 10 kN 로드셀, ASTM E1012 정렬확인, 환경챔버 +-1 degC, 변위속도 1 mm/min). ISO-527 정의 — 응력-변형률 곡선의 0.0005~0.0025 mm/mm 구간에 맞춘 직선의 기울기(할선). 원문 verbatim: 'Based on ISO-527, elastic modulus is defined as the slope of fitted line to the part of stress-strain curve within 0.0005 to 0.0025 mm/mm strain.' **방향 검산(브리프 462)** — 이 값은 유동 **횡방향**이라 벤더 시트의 유동방향값보다 낮아야 하는데 실제로 그렇다: P-40TC-8100 의 ISO 178 굽힘탄성률 4.3 GPa(판상 탈크라 이방성이 작다) 대 횡방향 인장 3.9~4.4 GPa 로 거의 같다. **등급이 이번에 닫혔다.** 저자 자신의 학위논문(Eftekhari 2016, University of Toledo, OhioLINK 등록번호 `toledo1470388940`) Table 3-1 마지막 행 `Full name and company` 가 이 시편의 상품코드를 인쇄한다 — PP-T = `[P-40TC-8100] -ASAHI KASEI` · PP-G = `[P6-30FG-0600] -ASAHI KASEI` · PPE/PS = `[SE1GFN2] - Sabic`. 동일 시편임의 확인(브리프 632 — 숫자 일치는 동정을 시도할 이유이고, 여기서는 저자·지도교수·시편이 같아 동정이 닫힌다): 학위논문 Table 3-2 의 Tm/Tg 가 이미 DB 에 든 IJF 논문값과 같고(PP-T 165/11 · PP-G 165/23 · PPE/PS 325/135 degC), 학위논문 Table 4-1 의 85 degC 인장강도가 IJF 논문 Table 2 의 모델상수 S_u 와 맞는다(PP-T 13.8 · PPE/PS 46.3~46.8 평균 46.55 대 46.5). 46차 HD 가 지목하고 47차 IC 가 조달에 실패한 것은 자매 **저널논문**(Compos. Part B 97, Elsevier 유료)이었는데, **학위논문은 OhioLINK 에서 무료로 열린다**(10.4 MB PDF). 65차 AC."
    },
    {
     "key": "mechanical.youngs_modulus",
     "value": 1600000000.0,
     "unit": "Pa",
     "method": "measured",
     "tier": 1,
     "conditions": {
      "temperature_c": 85,
      "direction": "TD",
      "direction_verbatim": "transverse (90 deg) to the mold flow direction",
      "state": "dry as-molded",
      "test_standard": "ASTM D638",
      "strain_rate_s": 0.0002,
      "replicate": 1
     },
     "notes": "학위논문 Table 4-1 (`Tensile properties of PP-T, PP-G, PA66/B, PA66/D and PPE/PS at different testing temperatures under displacement rate of 1 mm/min in the transverse to the mold flow direction and dry as-molded condition`, 인쇄쪽 93 · PDF 124쪽) 의 `PP-T` 블록, 85 degC 행 1번째 반복, `Elastic Modulus (ASTM)` 열 verbatim `1.60` GPa. **열 배정은 `pdftotext -bbox-layout` 의 x좌표로 했다**(브리프 606) — Temp 154 · Strain Rate 185 · Yield 244 · Ultimate 293 · Strain 340 · **E(ISO) 390 · E(ASTM) 432** · K 470 · n 505. 저자 자신의 인장시험이다(Instron 서보유압, 10 kN 로드셀, ASTM E1012 정렬확인, 환경챔버 +-1 degC, 변위속도 1 mm/min). ASTM-D638 정의 — 곡선의 탄성구간에 맞춘 직선의 기울기(접선). 원문 verbatim: 'According to ASTM-D638, elastic modulus is defined as the slope of fitted line to the elastic part of stress-strain curve.' **방향 검산(브리프 462)** — 이 값은 유동 **횡방향**이라 벤더 시트의 유동방향값보다 낮아야 하는데 실제로 그렇다: P-40TC-8100 의 ISO 178 굽힘탄성률 4.3 GPa(판상 탈크라 이방성이 작다) 대 횡방향 인장 3.9~4.4 GPa 로 거의 같다. **등급이 이번에 닫혔다.** 저자 자신의 학위논문(Eftekhari 2016, University of Toledo, OhioLINK 등록번호 `toledo1470388940`) Table 3-1 마지막 행 `Full name and company` 가 이 시편의 상품코드를 인쇄한다 — PP-T = `[P-40TC-8100] -ASAHI KASEI` · PP-G = `[P6-30FG-0600] -ASAHI KASEI` · PPE/PS = `[SE1GFN2] - Sabic`. 동일 시편임의 확인(브리프 632 — 숫자 일치는 동정을 시도할 이유이고, 여기서는 저자·지도교수·시편이 같아 동정이 닫힌다): 학위논문 Table 3-2 의 Tm/Tg 가 이미 DB 에 든 IJF 논문값과 같고(PP-T 165/11 · PP-G 165/23 · PPE/PS 325/135 degC), 학위논문 Table 4-1 의 85 degC 인장강도가 IJF 논문 Table 2 의 모델상수 S_u 와 맞는다(PP-T 13.8 · PPE/PS 46.3~46.8 평균 46.55 대 46.5). 46차 HD 가 지목하고 47차 IC 가 조달에 실패한 것은 자매 **저널논문**(Compos. Part B 97, Elsevier 유료)이었는데, **학위논문은 OhioLINK 에서 무료로 열린다**(10.4 MB PDF). 65차 AC."
    },
    {
     "key": "mechanical.youngs_modulus",
     "value": 940000000.0,
     "unit": "Pa",
     "method": "measured",
     "tier": 1,
     "conditions": {
      "temperature_c": 85,
      "direction": "TD",
      "direction_verbatim": "transverse (90 deg) to the mold flow direction",
      "state": "dry as-molded",
      "test_standard": "ISO 527",
      "strain_rate_s": 0.0002,
      "replicate": 2
     },
     "notes": "학위논문 Table 4-1 (`Tensile properties of PP-T, PP-G, PA66/B, PA66/D and PPE/PS at different testing temperatures under displacement rate of 1 mm/min in the transverse to the mold flow direction and dry as-molded condition`, 인쇄쪽 93 · PDF 124쪽) 의 `PP-T` 블록, 85 degC 행 2번째 반복, `Elastic Modulus (ISO)` 열 verbatim `0.94` GPa. **열 배정은 `pdftotext -bbox-layout` 의 x좌표로 했다**(브리프 606) — Temp 154 · Strain Rate 185 · Yield 244 · Ultimate 293 · Strain 340 · **E(ISO) 390 · E(ASTM) 432** · K 470 · n 505. 저자 자신의 인장시험이다(Instron 서보유압, 10 kN 로드셀, ASTM E1012 정렬확인, 환경챔버 +-1 degC, 변위속도 1 mm/min). ISO-527 정의 — 응력-변형률 곡선의 0.0005~0.0025 mm/mm 구간에 맞춘 직선의 기울기(할선). 원문 verbatim: 'Based on ISO-527, elastic modulus is defined as the slope of fitted line to the part of stress-strain curve within 0.0005 to 0.0025 mm/mm strain.' **방향 검산(브리프 462)** — 이 값은 유동 **횡방향**이라 벤더 시트의 유동방향값보다 낮아야 하는데 실제로 그렇다: P-40TC-8100 의 ISO 178 굽힘탄성률 4.3 GPa(판상 탈크라 이방성이 작다) 대 횡방향 인장 3.9~4.4 GPa 로 거의 같다. **등급이 이번에 닫혔다.** 저자 자신의 학위논문(Eftekhari 2016, University of Toledo, OhioLINK 등록번호 `toledo1470388940`) Table 3-1 마지막 행 `Full name and company` 가 이 시편의 상품코드를 인쇄한다 — PP-T = `[P-40TC-8100] -ASAHI KASEI` · PP-G = `[P6-30FG-0600] -ASAHI KASEI` · PPE/PS = `[SE1GFN2] - Sabic`. 동일 시편임의 확인(브리프 632 — 숫자 일치는 동정을 시도할 이유이고, 여기서는 저자·지도교수·시편이 같아 동정이 닫힌다): 학위논문 Table 3-2 의 Tm/Tg 가 이미 DB 에 든 IJF 논문값과 같고(PP-T 165/11 · PP-G 165/23 · PPE/PS 325/135 degC), 학위논문 Table 4-1 의 85 degC 인장강도가 IJF 논문 Table 2 의 모델상수 S_u 와 맞는다(PP-T 13.8 · PPE/PS 46.3~46.8 평균 46.55 대 46.5). 46차 HD 가 지목하고 47차 IC 가 조달에 실패한 것은 자매 **저널논문**(Compos. Part B 97, Elsevier 유료)이었는데, **학위논문은 OhioLINK 에서 무료로 열린다**(10.4 MB PDF). 65차 AC."
    },
    {
     "key": "mechanical.youngs_modulus",
     "value": 1500000000.0,
     "unit": "Pa",
     "method": "measured",
     "tier": 1,
     "conditions": {
      "temperature_c": 85,
      "direction": "TD",
      "direction_verbatim": "transverse (90 deg) to the mold flow direction",
      "state": "dry as-molded",
      "test_standard": "ASTM D638",
      "strain_rate_s": 0.0002,
      "replicate": 2
     },
     "notes": "학위논문 Table 4-1 (`Tensile properties of PP-T, PP-G, PA66/B, PA66/D and PPE/PS at different testing temperatures under displacement rate of 1 mm/min in the transverse to the mold flow direction and dry as-molded condition`, 인쇄쪽 93 · PDF 124쪽) 의 `PP-T` 블록, 85 degC 행 2번째 반복, `Elastic Modulus (ASTM)` 열 verbatim `1.50` GPa. **열 배정은 `pdftotext -bbox-layout` 의 x좌표로 했다**(브리프 606) — Temp 154 · Strain Rate 185 · Yield 244 · Ultimate 293 · Strain 340 · **E(ISO) 390 · E(ASTM) 432** · K 470 · n 505. 저자 자신의 인장시험이다(Instron 서보유압, 10 kN 로드셀, ASTM E1012 정렬확인, 환경챔버 +-1 degC, 변위속도 1 mm/min). ASTM-D638 정의 — 곡선의 탄성구간에 맞춘 직선의 기울기(접선). 원문 verbatim: 'According to ASTM-D638, elastic modulus is defined as the slope of fitted line to the elastic part of stress-strain curve.' **방향 검산(브리프 462)** — 이 값은 유동 **횡방향**이라 벤더 시트의 유동방향값보다 낮아야 하는데 실제로 그렇다: P-40TC-8100 의 ISO 178 굽힘탄성률 4.3 GPa(판상 탈크라 이방성이 작다) 대 횡방향 인장 3.9~4.4 GPa 로 거의 같다. **등급이 이번에 닫혔다.** 저자 자신의 학위논문(Eftekhari 2016, University of Toledo, OhioLINK 등록번호 `toledo1470388940`) Table 3-1 마지막 행 `Full name and company` 가 이 시편의 상품코드를 인쇄한다 — PP-T = `[P-40TC-8100] -ASAHI KASEI` · PP-G = `[P6-30FG-0600] -ASAHI KASEI` · PPE/PS = `[SE1GFN2] - Sabic`. 동일 시편임의 확인(브리프 632 — 숫자 일치는 동정을 시도할 이유이고, 여기서는 저자·지도교수·시편이 같아 동정이 닫힌다): 학위논문 Table 3-2 의 Tm/Tg 가 이미 DB 에 든 IJF 논문값과 같고(PP-T 165/11 · PP-G 165/23 · PPE/PS 325/135 degC), 학위논문 Table 4-1 의 85 degC 인장강도가 IJF 논문 Table 2 의 모델상수 S_u 와 맞는다(PP-T 13.8 · PPE/PS 46.3~46.8 평균 46.55 대 46.5). 46차 HD 가 지목하고 47차 IC 가 조달에 실패한 것은 자매 **저널논문**(Compos. Part B 97, Elsevier 유료)이었는데, **학위논문은 OhioLINK 에서 무료로 열린다**(10.4 MB PDF). 65차 AC."
    },
    {
     "key": "mechanical.youngs_modulus",
     "value": 560000000.0,
     "unit": "Pa",
     "method": "measured",
     "tier": 1,
     "conditions": {
      "temperature_c": 120,
      "direction": "TD",
      "direction_verbatim": "transverse (90 deg) to the mold flow direction",
      "state": "dry as-molded",
      "test_standard": "ISO 527",
      "strain_rate_s": 0.0002,
      "replicate": 1
     },
     "notes": "학위논문 Table 4-1 (`Tensile properties of PP-T, PP-G, PA66/B, PA66/D and PPE/PS at different testing temperatures under displacement rate of 1 mm/min in the transverse to the mold flow direction and dry as-molded condition`, 인쇄쪽 93 · PDF 124쪽) 의 `PP-T` 블록, 120 degC 행 1번째 반복, `Elastic Modulus (ISO)` 열 verbatim `0.56` GPa. **열 배정은 `pdftotext -bbox-layout` 의 x좌표로 했다**(브리프 606) — Temp 154 · Strain Rate 185 · Yield 244 · Ultimate 293 · Strain 340 · **E(ISO) 390 · E(ASTM) 432** · K 470 · n 505. 저자 자신의 인장시험이다(Instron 서보유압, 10 kN 로드셀, ASTM E1012 정렬확인, 환경챔버 +-1 degC, 변위속도 1 mm/min). ISO-527 정의 — 응력-변형률 곡선의 0.0005~0.0025 mm/mm 구간에 맞춘 직선의 기울기(할선). 원문 verbatim: 'Based on ISO-527, elastic modulus is defined as the slope of fitted line to the part of stress-strain curve within 0.0005 to 0.0025 mm/mm strain.' **방향 검산(브리프 462)** — 이 값은 유동 **횡방향**이라 벤더 시트의 유동방향값보다 낮아야 하는데 실제로 그렇다: P-40TC-8100 의 ISO 178 굽힘탄성률 4.3 GPa(판상 탈크라 이방성이 작다) 대 횡방향 인장 3.9~4.4 GPa 로 거의 같다. **등급이 이번에 닫혔다.** 저자 자신의 학위논문(Eftekhari 2016, University of Toledo, OhioLINK 등록번호 `toledo1470388940`) Table 3-1 마지막 행 `Full name and company` 가 이 시편의 상품코드를 인쇄한다 — PP-T = `[P-40TC-8100] -ASAHI KASEI` · PP-G = `[P6-30FG-0600] -ASAHI KASEI` · PPE/PS = `[SE1GFN2] - Sabic`. 동일 시편임의 확인(브리프 632 — 숫자 일치는 동정을 시도할 이유이고, 여기서는 저자·지도교수·시편이 같아 동정이 닫힌다): 학위논문 Table 3-2 의 Tm/Tg 가 이미 DB 에 든 IJF 논문값과 같고(PP-T 165/11 · PP-G 165/23 · PPE/PS 325/135 degC), 학위논문 Table 4-1 의 85 degC 인장강도가 IJF 논문 Table 2 의 모델상수 S_u 와 맞는다(PP-T 13.8 · PPE/PS 46.3~46.8 평균 46.55 대 46.5). 46차 HD 가 지목하고 47차 IC 가 조달에 실패한 것은 자매 **저널논문**(Compos. Part B 97, Elsevier 유료)이었는데, **학위논문은 OhioLINK 에서 무료로 열린다**(10.4 MB PDF). 65차 AC."
    },
    {
     "key": "mechanical.youngs_modulus",
     "value": 650000000.0,
     "unit": "Pa",
     "method": "measured",
     "tier": 1,
     "conditions": {
      "temperature_c": 120,
      "direction": "TD",
      "direction_verbatim": "transverse (90 deg) to the mold flow direction",
      "state": "dry as-molded",
      "test_standard": "ASTM D638",
      "strain_rate_s": 0.0002,
      "replicate": 1
     },
     "notes": "학위논문 Table 4-1 (`Tensile properties of PP-T, PP-G, PA66/B, PA66/D and PPE/PS at different testing temperatures under displacement rate of 1 mm/min in the transverse to the mold flow direction and dry as-molded condition`, 인쇄쪽 93 · PDF 124쪽) 의 `PP-T` 블록, 120 degC 행 1번째 반복, `Elastic Modulus (ASTM)` 열 verbatim `0.65` GPa. **열 배정은 `pdftotext -bbox-layout` 의 x좌표로 했다**(브리프 606) — Temp 154 · Strain Rate 185 · Yield 244 · Ultimate 293 · Strain 340 · **E(ISO) 390 · E(ASTM) 432** · K 470 · n 505. 저자 자신의 인장시험이다(Instron 서보유압, 10 kN 로드셀, ASTM E1012 정렬확인, 환경챔버 +-1 degC, 변위속도 1 mm/min). ASTM-D638 정의 — 곡선의 탄성구간에 맞춘 직선의 기울기(접선). 원문 verbatim: 'According to ASTM-D638, elastic modulus is defined as the slope of fitted line to the elastic part of stress-strain curve.' **방향 검산(브리프 462)** — 이 값은 유동 **횡방향**이라 벤더 시트의 유동방향값보다 낮아야 하는데 실제로 그렇다: P-40TC-8100 의 ISO 178 굽힘탄성률 4.3 GPa(판상 탈크라 이방성이 작다) 대 횡방향 인장 3.9~4.4 GPa 로 거의 같다. **등급이 이번에 닫혔다.** 저자 자신의 학위논문(Eftekhari 2016, University of Toledo, OhioLINK 등록번호 `toledo1470388940`) Table 3-1 마지막 행 `Full name and company` 가 이 시편의 상품코드를 인쇄한다 — PP-T = `[P-40TC-8100] -ASAHI KASEI` · PP-G = `[P6-30FG-0600] -ASAHI KASEI` · PPE/PS = `[SE1GFN2] - Sabic`. 동일 시편임의 확인(브리프 632 — 숫자 일치는 동정을 시도할 이유이고, 여기서는 저자·지도교수·시편이 같아 동정이 닫힌다): 학위논문 Table 3-2 의 Tm/Tg 가 이미 DB 에 든 IJF 논문값과 같고(PP-T 165/11 · PP-G 165/23 · PPE/PS 325/135 degC), 학위논문 Table 4-1 의 85 degC 인장강도가 IJF 논문 Table 2 의 모델상수 S_u 와 맞는다(PP-T 13.8 · PPE/PS 46.3~46.8 평균 46.55 대 46.5). 46차 HD 가 지목하고 47차 IC 가 조달에 실패한 것은 자매 **저널논문**(Compos. Part B 97, Elsevier 유료)이었는데, **학위논문은 OhioLINK 에서 무료로 열린다**(10.4 MB PDF). 65차 AC."
    },
    {
     "key": "mechanical.youngs_modulus",
     "value": 570000000.0,
     "unit": "Pa",
     "method": "measured",
     "tier": 1,
     "conditions": {
      "temperature_c": 120,
      "direction": "TD",
      "direction_verbatim": "transverse (90 deg) to the mold flow direction",
      "state": "dry as-molded",
      "test_standard": "ISO 527",
      "strain_rate_s": 0.0002,
      "replicate": 2
     },
     "notes": "학위논문 Table 4-1 (`Tensile properties of PP-T, PP-G, PA66/B, PA66/D and PPE/PS at different testing temperatures under displacement rate of 1 mm/min in the transverse to the mold flow direction and dry as-molded condition`, 인쇄쪽 93 · PDF 124쪽) 의 `PP-T` 블록, 120 degC 행 2번째 반복, `Elastic Modulus (ISO)` 열 verbatim `0.57` GPa. **열 배정은 `pdftotext -bbox-layout` 의 x좌표로 했다**(브리프 606) — Temp 154 · Strain Rate 185 · Yield 244 · Ultimate 293 · Strain 340 · **E(ISO) 390 · E(ASTM) 432** · K 470 · n 505. 저자 자신의 인장시험이다(Instron 서보유압, 10 kN 로드셀, ASTM E1012 정렬확인, 환경챔버 +-1 degC, 변위속도 1 mm/min). ISO-527 정의 — 응력-변형률 곡선의 0.0005~0.0025 mm/mm 구간에 맞춘 직선의 기울기(할선). 원문 verbatim: 'Based on ISO-527, elastic modulus is defined as the slope of fitted line to the part of stress-strain curve within 0.0005 to 0.0025 mm/mm strain.' **방향 검산(브리프 462)** — 이 값은 유동 **횡방향**이라 벤더 시트의 유동방향값보다 낮아야 하는데 실제로 그렇다: P-40TC-8100 의 ISO 178 굽힘탄성률 4.3 GPa(판상 탈크라 이방성이 작다) 대 횡방향 인장 3.9~4.4 GPa 로 거의 같다. **등급이 이번에 닫혔다.** 저자 자신의 학위논문(Eftekhari 2016, University of Toledo, OhioLINK 등록번호 `toledo1470388940`) Table 3-1 마지막 행 `Full name and company` 가 이 시편의 상품코드를 인쇄한다 — PP-T = `[P-40TC-8100] -ASAHI KASEI` · PP-G = `[P6-30FG-0600] -ASAHI KASEI` · PPE/PS = `[SE1GFN2] - Sabic`. 동일 시편임의 확인(브리프 632 — 숫자 일치는 동정을 시도할 이유이고, 여기서는 저자·지도교수·시편이 같아 동정이 닫힌다): 학위논문 Table 3-2 의 Tm/Tg 가 이미 DB 에 든 IJF 논문값과 같고(PP-T 165/11 · PP-G 165/23 · PPE/PS 325/135 degC), 학위논문 Table 4-1 의 85 degC 인장강도가 IJF 논문 Table 2 의 모델상수 S_u 와 맞는다(PP-T 13.8 · PPE/PS 46.3~46.8 평균 46.55 대 46.5). 46차 HD 가 지목하고 47차 IC 가 조달에 실패한 것은 자매 **저널논문**(Compos. Part B 97, Elsevier 유료)이었는데, **학위논문은 OhioLINK 에서 무료로 열린다**(10.4 MB PDF). 65차 AC."
    },
    {
     "key": "mechanical.youngs_modulus",
     "value": 700000000.0,
     "unit": "Pa",
     "method": "measured",
     "tier": 1,
     "conditions": {
      "temperature_c": 120,
      "direction": "TD",
      "direction_verbatim": "transverse (90 deg) to the mold flow direction",
      "state": "dry as-molded",
      "test_standard": "ASTM D638",
      "strain_rate_s": 0.0002,
      "replicate": 2
     },
     "notes": "학위논문 Table 4-1 (`Tensile properties of PP-T, PP-G, PA66/B, PA66/D and PPE/PS at different testing temperatures under displacement rate of 1 mm/min in the transverse to the mold flow direction and dry as-molded condition`, 인쇄쪽 93 · PDF 124쪽) 의 `PP-T` 블록, 120 degC 행 2번째 반복, `Elastic Modulus (ASTM)` 열 verbatim `0.70` GPa. **열 배정은 `pdftotext -bbox-layout` 의 x좌표로 했다**(브리프 606) — Temp 154 · Strain Rate 185 · Yield 244 · Ultimate 293 · Strain 340 · **E(ISO) 390 · E(ASTM) 432** · K 470 · n 505. 저자 자신의 인장시험이다(Instron 서보유압, 10 kN 로드셀, ASTM E1012 정렬확인, 환경챔버 +-1 degC, 변위속도 1 mm/min). ASTM-D638 정의 — 곡선의 탄성구간에 맞춘 직선의 기울기(접선). 원문 verbatim: 'According to ASTM-D638, elastic modulus is defined as the slope of fitted line to the elastic part of stress-strain curve.' **방향 검산(브리프 462)** — 이 값은 유동 **횡방향**이라 벤더 시트의 유동방향값보다 낮아야 하는데 실제로 그렇다: P-40TC-8100 의 ISO 178 굽힘탄성률 4.3 GPa(판상 탈크라 이방성이 작다) 대 횡방향 인장 3.9~4.4 GPa 로 거의 같다. **등급이 이번에 닫혔다.** 저자 자신의 학위논문(Eftekhari 2016, University of Toledo, OhioLINK 등록번호 `toledo1470388940`) Table 3-1 마지막 행 `Full name and company` 가 이 시편의 상품코드를 인쇄한다 — PP-T = `[P-40TC-8100] -ASAHI KASEI` · PP-G = `[P6-30FG-0600] -ASAHI KASEI` · PPE/PS = `[SE1GFN2] - Sabic`. 동일 시편임의 확인(브리프 632 — 숫자 일치는 동정을 시도할 이유이고, 여기서는 저자·지도교수·시편이 같아 동정이 닫힌다): 학위논문 Table 3-2 의 Tm/Tg 가 이미 DB 에 든 IJF 논문값과 같고(PP-T 165/11 · PP-G 165/23 · PPE/PS 325/135 degC), 학위논문 Table 4-1 의 85 degC 인장강도가 IJF 논문 Table 2 의 모델상수 S_u 와 맞는다(PP-T 13.8 · PPE/PS 46.3~46.8 평균 46.55 대 46.5). 46차 HD 가 지목하고 47차 IC 가 조달에 실패한 것은 자매 **저널논문**(Compos. Part B 97, Elsevier 유료)이었는데, **학위논문은 OhioLINK 에서 무료로 열린다**(10.4 MB PDF). 65차 AC."
    }
   ]
  },
  {
   "match_name": "Thermylene talc-filled polypropylene PP-T, 40 wt% talc, injection moulded (Eftekhari 2016)",
   "source": {
    "kind": "datasheet",
    "title": "Thermylene(R) P-40TC-8100 (PP-T40) — CAMPUS/ISO datasheet (Material Data Center)",
    "publisher": "Asahi Kasei Corporation (CAMPUS data via Material Data Center, M-Base Engineering + Software)",
    "url": "https://www.materialdatacenter.com/ms/en/Thermylene/Asahi+Kasei+Corporation/Thermylene%C2%AE+P-40TC-8100/5aa7eb80/214"
   },
   "properties": [
    {
     "key": "physical.density",
     "value": 1260.0,
     "unit": "kg/m^3",
     "method": "measured",
     "tier": 1,
     "conditions": {
      "temperature_c": 23,
      "test_standard": "ISO 1183",
      "grade": "Thermylene P-40TC-8100 (Asahi Kasei)",
      "state": "as-supplied pellet (벤더 표준시편)"
     },
     "notes": "Material Data Center(CAMPUS) `Thermylene(R) P-40TC-8100 - PP-T40 - Asahi Kasei` 시트의 `Other properties` 절 verbatim: `Density | 1260 | kg/m^3 | ISO 1183`. **등급이 이번에 닫혔다.** 저자 자신의 학위논문(Eftekhari 2016, University of Toledo, OhioLINK 등록번호 `toledo1470388940`) Table 3-1 마지막 행 `Full name and company` 가 이 시편의 상품코드를 인쇄한다 — PP-T = `[P-40TC-8100] -ASAHI KASEI` · PP-G = `[P6-30FG-0600] -ASAHI KASEI` · PPE/PS = `[SE1GFN2] - Sabic`. 동일 시편임의 확인(브리프 632 — 숫자 일치는 동정을 시도할 이유이고, 여기서는 저자·지도교수·시편이 같아 동정이 닫힌다): 학위논문 Table 3-2 의 Tm/Tg 가 이미 DB 에 든 IJF 논문값과 같고(PP-T 165/11 · PP-G 165/23 · PPE/PS 325/135 degC), 학위논문 Table 4-1 의 85 degC 인장강도가 IJF 논문 Table 2 의 모델상수 S_u 와 맞는다(PP-T 13.8 · PPE/PS 46.3~46.8 평균 46.55 대 46.5). 46차 HD 가 지목하고 47차 IC 가 조달에 실패한 것은 자매 **저널논문**(Compos. Part B 97, Elsevier 유료)이었는데, **학위논문은 OhioLINK 에서 무료로 열린다**(10.4 MB PDF). **교차확인** — 밀도 1.26 g/cm3(ISO 1183)가 현행 CAMPUS 시트의 1260 kg/m3 와 글자 그대로 같고, ISO 527 인장강도 31 MPa 대 현행 29 MPa · ISO 178 굽힘탄성률 3.8 GPa 대 현행 4.3 GPa 로 같은 등급의 개정판 폭 안이다. 혼합물 하한 검산(브리프 604): PP 0.905 + 탈크 2.75 을 질량기준 역수합으로 섞으면 1/rho = 0.6/0.905 + 0.4/2.75 -> 1.237 g/cm3 로 인쇄값 1.26 과 2% 안이다. 65차 AC."
    }
   ]
  },
  {
   "match_name": "Thermylene short-glass-fiber polypropylene PP-G, 30 wt% GF, injection moulded (Eftekhari 2016)",
   "source": {
    "kind": "other",
    "title": "Eftekhari, M. (2016), Creep, Fatigue, and Their Interaction at Elevated Temperatures in Thermoplastic Composites, PhD dissertation, The University of Toledo",
    "authors": "Mohammadreza Eftekhari (advisor Ali Fatemi)",
    "year": 2016,
    "publisher": "The University of Toledo (OhioLINK ETD, accession toledo1470388940)",
    "url": "http://rave.ohiolink.edu/etdc/view?acc_num=toledo1470388940"
   },
   "properties": [
    {
     "key": "mechanical.youngs_modulus",
     "value": 3530000000.0,
     "unit": "Pa",
     "method": "measured",
     "tier": 1,
     "conditions": {
      "temperature_c": 23,
      "direction": "TD",
      "direction_verbatim": "transverse (90 deg) to the mold flow direction",
      "state": "dry as-molded",
      "test_standard": "ISO 527",
      "strain_rate_s": 0.0004,
      "replicate": 1
     },
     "notes": "학위논문 Table 4-1 (`Tensile properties of PP-T, PP-G, PA66/B, PA66/D and PPE/PS at different testing temperatures under displacement rate of 1 mm/min in the transverse to the mold flow direction and dry as-molded condition`, 인쇄쪽 93 · PDF 124쪽) 의 `PP-G` 블록, 23 degC 행 1번째 반복, `Elastic Modulus (ISO)` 열 verbatim `3.53` GPa. **열 배정은 `pdftotext -bbox-layout` 의 x좌표로 했다**(브리프 606) — Temp 154 · Strain Rate 185 · Yield 244 · Ultimate 293 · Strain 340 · **E(ISO) 390 · E(ASTM) 432** · K 470 · n 505. 저자 자신의 인장시험이다(Instron 서보유압, 10 kN 로드셀, ASTM E1012 정렬확인, 환경챔버 +-1 degC, 변위속도 1 mm/min). ISO-527 정의 — 응력-변형률 곡선의 0.0005~0.0025 mm/mm 구간에 맞춘 직선의 기울기(할선). 원문 verbatim: 'Based on ISO-527, elastic modulus is defined as the slope of fitted line to the part of stress-strain curve within 0.0005 to 0.0025 mm/mm strain.' **방향 검산(브리프 462)** — 이 값은 유동 **횡방향**이라 벤더 시트의 유동방향값보다 낮아야 하는데 실제로 그렇다: P6-30FG-0600 의 ISO 178 굽힘탄성률 5.9 GPa(유동방향) 대 횡방향 인장 2.9~3.5 GPa — 단섬유가 유동축으로 배향하므로 옳은 방향이다. **등급이 이번에 닫혔다.** 저자 자신의 학위논문(Eftekhari 2016, University of Toledo, OhioLINK 등록번호 `toledo1470388940`) Table 3-1 마지막 행 `Full name and company` 가 이 시편의 상품코드를 인쇄한다 — PP-T = `[P-40TC-8100] -ASAHI KASEI` · PP-G = `[P6-30FG-0600] -ASAHI KASEI` · PPE/PS = `[SE1GFN2] - Sabic`. 동일 시편임의 확인(브리프 632 — 숫자 일치는 동정을 시도할 이유이고, 여기서는 저자·지도교수·시편이 같아 동정이 닫힌다): 학위논문 Table 3-2 의 Tm/Tg 가 이미 DB 에 든 IJF 논문값과 같고(PP-T 165/11 · PP-G 165/23 · PPE/PS 325/135 degC), 학위논문 Table 4-1 의 85 degC 인장강도가 IJF 논문 Table 2 의 모델상수 S_u 와 맞는다(PP-T 13.8 · PPE/PS 46.3~46.8 평균 46.55 대 46.5). 46차 HD 가 지목하고 47차 IC 가 조달에 실패한 것은 자매 **저널논문**(Compos. Part B 97, Elsevier 유료)이었는데, **학위논문은 OhioLINK 에서 무료로 열린다**(10.4 MB PDF). 65차 AC."
    },
    {
     "key": "mechanical.youngs_modulus",
     "value": 3460000000.0,
     "unit": "Pa",
     "method": "measured",
     "tier": 1,
     "conditions": {
      "temperature_c": 23,
      "direction": "TD",
      "direction_verbatim": "transverse (90 deg) to the mold flow direction",
      "state": "dry as-molded",
      "test_standard": "ASTM D638",
      "strain_rate_s": 0.0004,
      "replicate": 1
     },
     "notes": "학위논문 Table 4-1 (`Tensile properties of PP-T, PP-G, PA66/B, PA66/D and PPE/PS at different testing temperatures under displacement rate of 1 mm/min in the transverse to the mold flow direction and dry as-molded condition`, 인쇄쪽 93 · PDF 124쪽) 의 `PP-G` 블록, 23 degC 행 1번째 반복, `Elastic Modulus (ASTM)` 열 verbatim `3.46` GPa. **열 배정은 `pdftotext -bbox-layout` 의 x좌표로 했다**(브리프 606) — Temp 154 · Strain Rate 185 · Yield 244 · Ultimate 293 · Strain 340 · **E(ISO) 390 · E(ASTM) 432** · K 470 · n 505. 저자 자신의 인장시험이다(Instron 서보유압, 10 kN 로드셀, ASTM E1012 정렬확인, 환경챔버 +-1 degC, 변위속도 1 mm/min). ASTM-D638 정의 — 곡선의 탄성구간에 맞춘 직선의 기울기(접선). 원문 verbatim: 'According to ASTM-D638, elastic modulus is defined as the slope of fitted line to the elastic part of stress-strain curve.' **방향 검산(브리프 462)** — 이 값은 유동 **횡방향**이라 벤더 시트의 유동방향값보다 낮아야 하는데 실제로 그렇다: P6-30FG-0600 의 ISO 178 굽힘탄성률 5.9 GPa(유동방향) 대 횡방향 인장 2.9~3.5 GPa — 단섬유가 유동축으로 배향하므로 옳은 방향이다. **등급이 이번에 닫혔다.** 저자 자신의 학위논문(Eftekhari 2016, University of Toledo, OhioLINK 등록번호 `toledo1470388940`) Table 3-1 마지막 행 `Full name and company` 가 이 시편의 상품코드를 인쇄한다 — PP-T = `[P-40TC-8100] -ASAHI KASEI` · PP-G = `[P6-30FG-0600] -ASAHI KASEI` · PPE/PS = `[SE1GFN2] - Sabic`. 동일 시편임의 확인(브리프 632 — 숫자 일치는 동정을 시도할 이유이고, 여기서는 저자·지도교수·시편이 같아 동정이 닫힌다): 학위논문 Table 3-2 의 Tm/Tg 가 이미 DB 에 든 IJF 논문값과 같고(PP-T 165/11 · PP-G 165/23 · PPE/PS 325/135 degC), 학위논문 Table 4-1 의 85 degC 인장강도가 IJF 논문 Table 2 의 모델상수 S_u 와 맞는다(PP-T 13.8 · PPE/PS 46.3~46.8 평균 46.55 대 46.5). 46차 HD 가 지목하고 47차 IC 가 조달에 실패한 것은 자매 **저널논문**(Compos. Part B 97, Elsevier 유료)이었는데, **학위논문은 OhioLINK 에서 무료로 열린다**(10.4 MB PDF). 65차 AC."
    },
    {
     "key": "mechanical.youngs_modulus",
     "value": 2900000000.0,
     "unit": "Pa",
     "method": "measured",
     "tier": 1,
     "conditions": {
      "temperature_c": 23,
      "direction": "TD",
      "direction_verbatim": "transverse (90 deg) to the mold flow direction",
      "state": "dry as-molded",
      "test_standard": "ISO 527",
      "strain_rate_s": 0.0004,
      "replicate": 2
     },
     "notes": "학위논문 Table 4-1 (`Tensile properties of PP-T, PP-G, PA66/B, PA66/D and PPE/PS at different testing temperatures under displacement rate of 1 mm/min in the transverse to the mold flow direction and dry as-molded condition`, 인쇄쪽 93 · PDF 124쪽) 의 `PP-G` 블록, 23 degC 행 2번째 반복, `Elastic Modulus (ISO)` 열 verbatim `2.90` GPa. **열 배정은 `pdftotext -bbox-layout` 의 x좌표로 했다**(브리프 606) — Temp 154 · Strain Rate 185 · Yield 244 · Ultimate 293 · Strain 340 · **E(ISO) 390 · E(ASTM) 432** · K 470 · n 505. 저자 자신의 인장시험이다(Instron 서보유압, 10 kN 로드셀, ASTM E1012 정렬확인, 환경챔버 +-1 degC, 변위속도 1 mm/min). ISO-527 정의 — 응력-변형률 곡선의 0.0005~0.0025 mm/mm 구간에 맞춘 직선의 기울기(할선). 원문 verbatim: 'Based on ISO-527, elastic modulus is defined as the slope of fitted line to the part of stress-strain curve within 0.0005 to 0.0025 mm/mm strain.' **방향 검산(브리프 462)** — 이 값은 유동 **횡방향**이라 벤더 시트의 유동방향값보다 낮아야 하는데 실제로 그렇다: P6-30FG-0600 의 ISO 178 굽힘탄성률 5.9 GPa(유동방향) 대 횡방향 인장 2.9~3.5 GPa — 단섬유가 유동축으로 배향하므로 옳은 방향이다. **등급이 이번에 닫혔다.** 저자 자신의 학위논문(Eftekhari 2016, University of Toledo, OhioLINK 등록번호 `toledo1470388940`) Table 3-1 마지막 행 `Full name and company` 가 이 시편의 상품코드를 인쇄한다 — PP-T = `[P-40TC-8100] -ASAHI KASEI` · PP-G = `[P6-30FG-0600] -ASAHI KASEI` · PPE/PS = `[SE1GFN2] - Sabic`. 동일 시편임의 확인(브리프 632 — 숫자 일치는 동정을 시도할 이유이고, 여기서는 저자·지도교수·시편이 같아 동정이 닫힌다): 학위논문 Table 3-2 의 Tm/Tg 가 이미 DB 에 든 IJF 논문값과 같고(PP-T 165/11 · PP-G 165/23 · PPE/PS 325/135 degC), 학위논문 Table 4-1 의 85 degC 인장강도가 IJF 논문 Table 2 의 모델상수 S_u 와 맞는다(PP-T 13.8 · PPE/PS 46.3~46.8 평균 46.55 대 46.5). 46차 HD 가 지목하고 47차 IC 가 조달에 실패한 것은 자매 **저널논문**(Compos. Part B 97, Elsevier 유료)이었는데, **학위논문은 OhioLINK 에서 무료로 열린다**(10.4 MB PDF). 65차 AC."
    },
    {
     "key": "mechanical.youngs_modulus",
     "value": 3430000000.0,
     "unit": "Pa",
     "method": "measured",
     "tier": 1,
     "conditions": {
      "temperature_c": 23,
      "direction": "TD",
      "direction_verbatim": "transverse (90 deg) to the mold flow direction",
      "state": "dry as-molded",
      "test_standard": "ASTM D638",
      "strain_rate_s": 0.0004,
      "replicate": 2
     },
     "notes": "학위논문 Table 4-1 (`Tensile properties of PP-T, PP-G, PA66/B, PA66/D and PPE/PS at different testing temperatures under displacement rate of 1 mm/min in the transverse to the mold flow direction and dry as-molded condition`, 인쇄쪽 93 · PDF 124쪽) 의 `PP-G` 블록, 23 degC 행 2번째 반복, `Elastic Modulus (ASTM)` 열 verbatim `3.43` GPa. **열 배정은 `pdftotext -bbox-layout` 의 x좌표로 했다**(브리프 606) — Temp 154 · Strain Rate 185 · Yield 244 · Ultimate 293 · Strain 340 · **E(ISO) 390 · E(ASTM) 432** · K 470 · n 505. 저자 자신의 인장시험이다(Instron 서보유압, 10 kN 로드셀, ASTM E1012 정렬확인, 환경챔버 +-1 degC, 변위속도 1 mm/min). ASTM-D638 정의 — 곡선의 탄성구간에 맞춘 직선의 기울기(접선). 원문 verbatim: 'According to ASTM-D638, elastic modulus is defined as the slope of fitted line to the elastic part of stress-strain curve.' **방향 검산(브리프 462)** — 이 값은 유동 **횡방향**이라 벤더 시트의 유동방향값보다 낮아야 하는데 실제로 그렇다: P6-30FG-0600 의 ISO 178 굽힘탄성률 5.9 GPa(유동방향) 대 횡방향 인장 2.9~3.5 GPa — 단섬유가 유동축으로 배향하므로 옳은 방향이다. **등급이 이번에 닫혔다.** 저자 자신의 학위논문(Eftekhari 2016, University of Toledo, OhioLINK 등록번호 `toledo1470388940`) Table 3-1 마지막 행 `Full name and company` 가 이 시편의 상품코드를 인쇄한다 — PP-T = `[P-40TC-8100] -ASAHI KASEI` · PP-G = `[P6-30FG-0600] -ASAHI KASEI` · PPE/PS = `[SE1GFN2] - Sabic`. 동일 시편임의 확인(브리프 632 — 숫자 일치는 동정을 시도할 이유이고, 여기서는 저자·지도교수·시편이 같아 동정이 닫힌다): 학위논문 Table 3-2 의 Tm/Tg 가 이미 DB 에 든 IJF 논문값과 같고(PP-T 165/11 · PP-G 165/23 · PPE/PS 325/135 degC), 학위논문 Table 4-1 의 85 degC 인장강도가 IJF 논문 Table 2 의 모델상수 S_u 와 맞는다(PP-T 13.8 · PPE/PS 46.3~46.8 평균 46.55 대 46.5). 46차 HD 가 지목하고 47차 IC 가 조달에 실패한 것은 자매 **저널논문**(Compos. Part B 97, Elsevier 유료)이었는데, **학위논문은 OhioLINK 에서 무료로 열린다**(10.4 MB PDF). 65차 AC."
    },
    {
     "key": "mechanical.youngs_modulus",
     "value": 1400000000.0,
     "unit": "Pa",
     "method": "measured",
     "tier": 1,
     "conditions": {
      "temperature_c": 85,
      "direction": "TD",
      "direction_verbatim": "transverse (90 deg) to the mold flow direction",
      "state": "dry as-molded",
      "test_standard": "ISO 527",
      "strain_rate_s": 0.0006,
      "replicate": 1
     },
     "notes": "학위논문 Table 4-1 (`Tensile properties of PP-T, PP-G, PA66/B, PA66/D and PPE/PS at different testing temperatures under displacement rate of 1 mm/min in the transverse to the mold flow direction and dry as-molded condition`, 인쇄쪽 93 · PDF 124쪽) 의 `PP-G` 블록, 85 degC 행 1번째 반복, `Elastic Modulus (ISO)` 열 verbatim `1.40` GPa. **열 배정은 `pdftotext -bbox-layout` 의 x좌표로 했다**(브리프 606) — Temp 154 · Strain Rate 185 · Yield 244 · Ultimate 293 · Strain 340 · **E(ISO) 390 · E(ASTM) 432** · K 470 · n 505. 저자 자신의 인장시험이다(Instron 서보유압, 10 kN 로드셀, ASTM E1012 정렬확인, 환경챔버 +-1 degC, 변위속도 1 mm/min). ISO-527 정의 — 응력-변형률 곡선의 0.0005~0.0025 mm/mm 구간에 맞춘 직선의 기울기(할선). 원문 verbatim: 'Based on ISO-527, elastic modulus is defined as the slope of fitted line to the part of stress-strain curve within 0.0005 to 0.0025 mm/mm strain.' **방향 검산(브리프 462)** — 이 값은 유동 **횡방향**이라 벤더 시트의 유동방향값보다 낮아야 하는데 실제로 그렇다: P6-30FG-0600 의 ISO 178 굽힘탄성률 5.9 GPa(유동방향) 대 횡방향 인장 2.9~3.5 GPa — 단섬유가 유동축으로 배향하므로 옳은 방향이다. **등급이 이번에 닫혔다.** 저자 자신의 학위논문(Eftekhari 2016, University of Toledo, OhioLINK 등록번호 `toledo1470388940`) Table 3-1 마지막 행 `Full name and company` 가 이 시편의 상품코드를 인쇄한다 — PP-T = `[P-40TC-8100] -ASAHI KASEI` · PP-G = `[P6-30FG-0600] -ASAHI KASEI` · PPE/PS = `[SE1GFN2] - Sabic`. 동일 시편임의 확인(브리프 632 — 숫자 일치는 동정을 시도할 이유이고, 여기서는 저자·지도교수·시편이 같아 동정이 닫힌다): 학위논문 Table 3-2 의 Tm/Tg 가 이미 DB 에 든 IJF 논문값과 같고(PP-T 165/11 · PP-G 165/23 · PPE/PS 325/135 degC), 학위논문 Table 4-1 의 85 degC 인장강도가 IJF 논문 Table 2 의 모델상수 S_u 와 맞는다(PP-T 13.8 · PPE/PS 46.3~46.8 평균 46.55 대 46.5). 46차 HD 가 지목하고 47차 IC 가 조달에 실패한 것은 자매 **저널논문**(Compos. Part B 97, Elsevier 유료)이었는데, **학위논문은 OhioLINK 에서 무료로 열린다**(10.4 MB PDF). 65차 AC."
    },
    {
     "key": "mechanical.youngs_modulus",
     "value": 1400000000.0,
     "unit": "Pa",
     "method": "measured",
     "tier": 1,
     "conditions": {
      "temperature_c": 85,
      "direction": "TD",
      "direction_verbatim": "transverse (90 deg) to the mold flow direction",
      "state": "dry as-molded",
      "test_standard": "ASTM D638",
      "strain_rate_s": 0.0006,
      "replicate": 1
     },
