Repository: squall321/MaterialTwinWeb

<!-- MaterialTwin 프로젝트 개요·현황·구조 진입점. -->

# MaterialTwin

쯔윅(Zwick/Roell testXpert) 인장·완화 시험 데이터를 업로드받아 **물성 도출 → 구성방정식 피팅 → LS-DYNA 카드**까지 한 흐름으로 만들고, 그 DB 전체를 **LLM이 MCP로 직접 조회·등록**하는 재료 물성 플랫폼.

## 구성
- **backend/** — FastAPI + SQLAlchemy(SQLite↔Postgres) + Alembic. 단일 SIF로 프런트(`frontend/dist`)를 StaticFiles 서빙.
- **frontend/** — Vite + React + TypeScript, 상대경로·해시 라우팅(`/apps/<slug>/` 서브패스 대응), ECharts.
- **backend/mcp_server.py** — MCP(stdio) 서버. → [docs/MCP.md](docs/MCP.md)
- **docs/** — [intro.html](docs/intro.html)(비전) · [showcase.html](docs/showcase.html)(시연) · [MCP.md](docs/MCP.md)

## 기능 현황 (2026-07 기준)

| 영역 | 상태 |
|---|---|
| 인제스트 → 물성(E·Rp0.2·UTS·연신) | ✅ 골든 픽스처 ±2% 검증 |
| 진응력·넥킹(Considère) | ✅ |
| 구성방정식 피팅(Hollomon/Swift/Voce/Johnson-Cook) | ✅ |
| 점탄성 완화·Prony 급수 | ✅ |
| LS-DYNA 카드(*MAT_024·*MAT_098·*MAT_VISCOELASTIC, 4 단위계) | ✅ |
| 인사이트 대시보드(Ashby·계열 통계·커버리지·지식그래프) | ✅ |
| 업로드 마법사·재료 편집/삭제·시험 이상치 토글 | ✅ |
| **MCP 서버**(조회 13 · 등록 7 도구 + 리소스 2 + 프롬프트 2) | ✅ 프로토콜 왕복 검증 |
| Postgres 호환 | ✅ PG16 실검증 |
| SIF 패키징(HEAX_DATA_DIR 영속 볼륨) | ✅ 리허설 완료 |

**품질**: pytest **112 passed**, 프런트 빌드 클린, 마이그레이션 체인 upgrade↔downgrade 왕복·드리프트 없음.

**보류(외부 의존/후순위)**: 실 testXpert 바이너리(zse/zsx) 파서·초탄성(Ogden) 카드(실데이터 필요), 자동 E구간 선택·인증(설계상 후순위).

## 개발
```bash

# 백엔드(Python 3.12 .venv 필수 — 시스템 python은 3.10)
cd backend && .venv/bin/python -m pytest -q
MATERIALTWIN_DATA_DIR=$PWD/var/data \
  MATERIALTWIN_DATABASE_URL=sqlite:///$PWD/var/data/materialtwin.db \
  .venv/bin/python -m uvicorn app.main:app --port 17777

# 프런트
cd frontend && npm run build   # dist/ 를 백엔드가 서빙
```

## 견고성 이력
자율 하드닝 루프에서 5라운드 적대적 리뷰(파일별·물리·파서·횡단 정합성·동시성)로 실결함 **35건 발견·수정**. 상세는 [context-notes.md](context-notes.md)·[checklist.md](checklist.md).

## 데이터시트·그래프 추출 도구

업체 데이터시트에서 물성을 뽑고, 논문 그래프에서 곡선을 디지타이즈한다.

### extract_datasheet.py — PDF → 물성 텍스트
```
extract_datasheet.py <pdf|url> [--ocr] [--dpi 300] [--lang eng|kor|eng+kor]
```
텍스트 레이어를 먼저 시도하고, 비어 있으면(Illustrator로 만든 이미지 전용 PDF —
Kuraray FCCL 브로슈어 같은 경우) 자동으로 OCR로 폴백한다.

### digitize_curve.py — 그래프 이미지 → 좌표
```
digitize_curve.py chart.png --probe                    # 색 후보·크기 확인
digitize_curve.py chart.png --color "#1f77b4" \
  --px0 100 --py0 445 --px1 720 --py1 60 \
  --x0 0 --y0 0 --x1 0.8 --y1 250 --csv out.csv
```
검증: 알려진 곡선(Kapton HN 실측)으로 왕복 시험 시 UTS 231.0→231.5 MPa,
파단변형률 일치, 평균 상대오차 1.9%. 원점 부근은 값이 0에 가까워 상대오차가
커지므로 절대값으로 판단할 것.

### 필요 패키지
```
sudo apt-get install tesseract-ocr tesseract-ocr-eng tesseract-ocr-kor
pip install pytesseract pdf2image opencv-python-headless
```

File: backend/scripts/catalog/out_ga/solder_paste_koki.json
{
  "materials": [
    {
      "match_name": "무연 솔더 페이스트 S3X48 + M500 플럭스 (Type 3, 분말 20-45 um) — Krammer 2018",
      "source": {
        "kind": "datasheet",
        "title": "KOKI ECO+PLUS — Anti-Pillow Defect Lead Free Solder Paste S3X48-M500 브로슈어 4쪽 'Specifications' 표 (문서 각인 10.20..09)",
        "url": "https://web.archive.org/web/20160802155651id_/http://koki.org/pdf/S3X48-M500.pdf",
        "authors": "KOKI Company Limited",
        "year": 2009,
        "manufacturer": "KOKI Company Limited (株式会社弘輝, Tokyo)"
      },
      "properties": [
        {
          "key": "thermal.melting_point",
          "value": 490.15,
          "unit": "K",
          "method": "measured",
          "tier": 1,
          "conditions": {"phase_boundary": "solidus", "component": "solder alloy powder (Sn96.5Ag3.0Cu0.5)", "temperature_c_printed": 217},
          "notes": "제조사(KOKI) 공식 브로슈어 Specifications 표의 'Alloy / Melting point (C) 217 - 219' 하한. **페이스트 전체가 아니라 그 안의 솔더 분말 합금의 융점**이다(브리프 45차 GA 함정 2 — 페이스트와 합금을 가르라). 같은 표가 'Composition (%) Sn96.5, Ag3.0, Cu0.5' 를 인쇄해 분말이 SAC305 조성임을 못박는다. 원문 PDF 는 Adobe Illustrator 로 만든 **이미지 전용**이라 pdftotext 가 4바이트를 냈다(브리프 128) — 200 dpi 렌더로 눈으로 읽었다. 조달 경로: koki.org 가 현재 koki-global.com 으로 이전하며 M500 계열 시트가 내려갔고, Wayback CDX 로 2016-08-02 스냅샷(id_ 원본)을 받았다(브리프 438). 받은 것이 진짜 PDF 임을 content_type=application/pdf + pdfinfo 로 확인했다. 교차확인: 카탈로그의 SAC305(재료 91)에 Indium Corporation·AIM 시트 기준 solidus 217 C 가 이미 있고 소수점까지 같다. 단 액상선은 벤더가 갈린다 — KOKI·MacDermid Alpha 219 대 Indium·Kapp 220. 어느 쪽도 고르지 않고 이 행은 KOKI 인쇄값만 담는다."
        },
        {
          "key": "thermal.melting_point",
          "value": 492.15,
          "unit": "K",
          "method": "measured",
          "tier": 1,
          "conditions": {"phase_boundary": "liquidus", "component": "solder alloy powder (Sn96.5Ag3.0Cu0.5)", "temperature_c_printed": 219},
          "notes": "같은 표 'Melting point (C) 217 - 219' 의 상한. 구간이므로 중앙값(218)을 만들지 않고 상·하한 두 행으로 갈랐다(브리프 451·76). 페이스트가 아니라 솔더 분말 합금의 값이다."
        },
        {
          "key": "chemical.composition",
          "value_text": "Sn 96.5 / Ag 3.0 / Cu 0.5 (wt%) — 페이스트 내 솔더 분말 합금 (KOKI 'S3X' 합금코드 = SAC305 조성)",
          "method": "measured",
          "tier": 1,
          "conditions": {"component": "solder alloy powder", "basis": "wt%"},
          "notes": "KOKI 브로슈어 Specifications 표 'Alloy / Composition (%) Sn96.5, Ag3.0, Cu0.5' verbatim. 이 행을 넣는 이유는 **페이스트와 합금을 가르기 위해서**다 — 논문(Krammer 2018)은 제품코드 S3X48/S3X58/S3X70 만 적고 분말 조성을 밝히지 않는다. 제조사 코드 'S3X' 가 Sn3.0Ag0.5Cu 를 뜻함이 이 표로 확정된다. 페이스트 자체의 밀도·탄성계수는 플럭스가 섞여 있어 합금값과 다르므로 옮기지 않았다."
        }
      ]
    },
    {
      "match_name": "무연 솔더 페이스트 S3X58 + M500 플럭스 (Type 4, 분말 20-38 um) — Krammer 2018",
      "source": {
        "kind": "datasheet",
        "title": "KOKI ECO+PLUS — Anti-Pillow Defect Lead Free Solder Paste S3X48-M500 브로슈어 4쪽 'Specifications' 표 (문서 각인 10.20..09)",
        "url": "https://web.archive.org/web/20160802155651id_/http://koki.org/pdf/S3X48-M500.pdf",
        "authors": "KOKI Company Limited",
        "year": 2009,
        "manufacturer": "KOKI Company Limited (株式会社弘輝, Tokyo)"
      },
      "properties": [
        {
          "key": "thermal.melting_point",
          "value": 490.15,
          "unit": "K",
          "method": "measured",
          "tier": 1,
          "conditions": {"phase_boundary": "solidus", "component": "solder alloy powder (Sn96.5Ag3.0Cu0.5)", "temperature_c_printed": 217},
          "notes": "이 시트가 S3X58-M500 을 **명시적으로 포함한다** — 표 마지막 줄이 'Optional powder(um) 20 - 38; S3X58-M500' 이다. 즉 S3X58-M500 은 같은 M500 플럭스에 Type 4(20-38 um) 분말을 쓴 같은 제품군이고, 합금·융점·플럭스 함량 칸이 그대로 적용된다. 이 한 줄이 Krammer 2018 Table 1(Type 4 = S3X58, 플럭스 M500, 20-38 um)과 글자 단위로 맞아 제품 동정이 닫힌다. 값은 'Melting point (C) 217 - 219' 하한이며 페이스트가 아니라 분말 합금의 융점이다."
        },
        {
          "key": "thermal.melting_point",
          "value": 492.15,
          "unit": "K",
          "method": "measured",
          "tier": 1,
          "conditions": {"phase_boundary": "liquidus", "component": "solder alloy powder (Sn96.5Ag3.0Cu0.5)", "temperature_c_printed": 219},
          "notes": "같은 표 'Melting point (C) 217 - 219' 상한. 중앙값을 만들지 않고 상·하한으로 갈랐다(브리프 451·76)."
        },
        {
          "key": "chemical.composition",
          "value_text": "Sn 96.5 / Ag 3.0 / Cu 0.5 (wt%) — 페이스트 내 솔더 분말 합금 (KOKI 'S3X' 합금코드 = SAC305 조성)",
          "method": "measured",
          "tier": 1,
          "conditions": {"component": "solder alloy powder", "basis": "wt%"},
          "notes": "KOKI S3X48-M500 시트 Specifications 표의 'Composition (%) Sn96.5, Ag3.0, Cu0.5'. 같은 표가 S3X58-M500 을 optional powder 로 명시하므로 합금 칸이 공유된다."
        }
      ]
    },
    {
      "match_name": "무연 솔더 페이스트 S3X70 + M500 플럭스 (Type 5, 분말 10-25 um) — Krammer 2018",
      "source": {
        "kind": "datasheet",
        "title": "KOKI 고밀도실장대응 솔더페이스트 S3X70-M500C / S3X70-M500D 브로슈어 '製品物性表' (B1-21, 2013-12-19)",
        "url": "https://web.archive.org/web/20160929051118id_/http://www.ko-ki.co.jp/products/pdf/B1-21_S3X70-M500C.pdf",
        "authors": "KOKI Company Limited",
        "year": 2013,
        "manufacturer": "KOKI Company Limited (株式会社弘輝, Tokyo)"
      },
      "properties": [
        {
          "key": "thermal.melting_point",
          "value": 490.15,
          "unit": "K",
          "method": "measured",
          "tier": 2,
          "conditions": {"phase_boundary": "solidus", "component": "solder alloy powder (Sn3.0Ag0.5Cu)", "temperature_c_printed": 217, "vendor_sheet_grade": "S3X70-M500C / S3X70-M500D (본 재료의 플럭스 등급은 M500)"},
          "notes": "**등급이 정확히 일치하지 않아 tier2 로 내렸다.** 이 재료의 페이스트는 S3X70 + M500 인데 남아 있는 KOKI 공식 시트는 S3X70-M500C·M500D 다. 다만 이 칸은 **플럭스가 아니라 분말 합금의 융점**이고, 분말 등급코드 S3X70 은 완전히 같다 — 시트의 製品物性表 는 合金組成·融点·粉末粒度 세 칸을 M500C·M500D 두 등급에 걸쳐 하나로 인쇄한다(플럭스 함량만 11.5 대 14.0 으로 갈린다). 인쇄값 '融点(℃) 217-219' 의 하한. 제품명 옆에 'Sn 3.0Ag 0.5Cu' 가 병기돼 조성도 같은 표에서 닫힌다. 粉末粒度 10-25 um 은 Krammer 2018 Table 1 의 Type 5 값과 정확히 같아 분말 등급 동정이 교차확인된다. 조달: ko-ki.co.jp 구판 경로가 내려가 Wayback id_ 스냅샷(2016-09-29)을 받았다."
        },
        {
          "key": "thermal.melting_point",
          "value": 492.15,
          "unit": "K",
          "method": "measured",
          "tier": 2,
          "conditions": {"phase_boundary": "liquidus", "component": "solder alloy powder (Sn3.0Ag0.5Cu)", "temperature_c_printed": 219, "vendor_sheet_grade": "S3X70-M500C / S3X70-M500D (본 재료의 플럭스 등급은 M500)"},
          "notes": "'融点(℃) 217-219' 의 상한. 중앙값을 만들지 않고 상·하한으로 갈랐다(브리프 451·76). 등급 불일치 사유는 고상선 행과 같다."
        },
        {
          "key": "chemical.composition",
          "value_text": "Sn 3.0Ag 0.5Cu (wt%) — 페이스트 내 솔더 분말 합금 (KOKI 'S3X' 합금코드 = SAC305 조성)",
          "method": "measured",
          "tier": 2,
          "conditions": {"component": "solder alloy powder", "basis": "wt%", "vendor_sheet_grade": "S3X70-M500C / S3X70-M500D"},
          "notes": "KOKI S3X70-M500C/D 브로슈어의 제품명 병기 'S3X70-M500C  Sn 3.0Ag 0.5Cu' 및 製品物性表 '合金組成(%) Sn 3.0Ag 0.5Cu'. 분말 등급코드 S3X70 이 같으므로 조성은 이전 가능하다. 플럭스 등급(M500 대 M500C/D)이 달라 tier2."
        }
      ]
    }
  ]
}

File: backend/scripts/catalog/out_ga/solder_paste_particle_size.json
{
  "materials": [
    {
      "match_name": "무연 솔더 페이스트 S3X48 + M500 플럭스 (Type 3, 분말 20-45 um) — Krammer 2018",
      "source": {
        "kind": "journal",
        "doi": "10.1016/j.jmatprotec.2018.07.027",
        "title": "The effect of solder paste particle size on the thixotropic behaviour during stencil printing",
        "authors": "Krammer, Gyarmati, Szilágyi, Illés",
        "year": 2018,
        "local_path": "/data/paper_patent_corpus/structured/pkg_papers/05_solder_paste_rheology/Krammer - 2018 - The effect of solder paste particle size on the thixotropic behaviour during stencil printing/Krammer - 2018 - The effect of solder paste particle size on the thixotropic behaviour during stencil printing.md"
      },
      "properties": [
        {
          "key": "structure.particle_diameter",
          "value": 2.0e-05,
          "unit": "m",
          "method": "measured",
          "tier": 1,
          "conditions": {"particle_type": "solder alloy powder (Sn3.0Ag0.5Cu)", "quantity": "powder particle size range, lower bound", "ipc_powder_type": "Type 3"},
          "notes": "Table 1 (Particle sizes and measurement gaps) 의 'Type 3 | S3X48 | M500 | 20-45 | 0.5' 행. **구간이라 중앙값(32.5 um)을 만들지 않고 하한·상한 두 행으로 갈랐다**(브리프 76·451). 이 값은 페이스트의 고유 물성축이다 — 브리프 45차 GA 함정 2 대로 합금 물성(밀도·탄성계수)을 페이스트에 붙이는 대신 페이스트에 맞는 축(분말입도)을 채웠다. **제조사 시트와 글자 단위로 일치한다** — KOKI S3X48-M500 공식 브로슈어 Specifications 표가 'Particle size (um) 20 - 45' 를 인쇄한다(재인용이 아니라 독립 확인: 논문은 KOKI 제품을 받아 쓴 사용자이고 시트는 제조자다). 단위 환산 um -> m 은 x1e-6."
        },
        {
          "key": "structure.particle_diameter",
          "value": 4.5e-05,
          "unit": "m",
          "method": "measured",
          "tier": 1,
          "conditions": {"particle_type": "solder alloy powder (Sn3.0Ag0.5Cu)", "quantity": "powder particle size range, upper bound", "ipc_powder_type": "Type 3"},
          "notes": "Table 1 'Type 3 | S3X48 | M500 | 20-45' 의 상한. KOKI S3X48-M500 시트의 'Particle size (um) 20 - 45' 와 일치."
        }
      ]
    },
    {
      "match_name": "무연 솔더 페이스트 S3X58 + M500 플럭스 (Type 4, 분말 20-38 um) — Krammer 2018",
      "source": {
        "kind": "journal",
        "doi": "10.1016/j.jmatprotec.2018.07.027",
        "title": "The effect of solder paste particle size on the thixotropic behaviour during stencil printing",
        "authors": "Krammer, Gyarmati, Szilágyi, Illés",
        "year": 2018,
        "local_path": "/data/paper_patent_corpus/structured/pkg_papers/05_solder_paste_rheology/Krammer - 2018 - The effect of solder paste particle size on the thixotropic behaviour during stencil printing/Krammer - 2018 - The effect of solder paste particle size on the thixotropic behaviour during stencil printing.md"
      },
      "properties": [
        {
          "key": "structure.particle_diameter",
          "value": 2.0e-05,
          "unit": "m",
          "method": "measured",
          "tier": 1,
          "conditions": {"particle_type": "solder alloy powder (Sn3.0Ag0.5Cu)", "quantity": "powder particle size range, lower bound", "ipc_powder_type": "Type 4"},
          "notes": "Table 1 의 'Type 4 | S3X58 | M500 | 20-38 | 0.4' 행 하한. 구간이므로 상·하한 두 행으로 갈랐다(브리프 76·451). 교차확인 — KOKI S3X48-M500 공식 브로슈어 Specifications 표의 마지막 줄이 'Optional powder(um) 20 - 38; S3X58-M500' 로 같은 값을 인쇄한다. 단위 환산 um -> m 은 x1e-6."
        },
        {
          "key": "structure.particle_diameter",
          "value": 3.8e-05,
          "unit": "m",
          "method": "measured",
          "tier": 1,
          "conditions": {"particle_type": "solder alloy powder (Sn3.0Ag0.5Cu)", "quantity": "powder particle size range, upper bound", "ipc_powder_type": "Type 4"},
          "notes": "Table 1 'Type 4 | S3X58 | M500 | 20-38' 의 상한. KOKI 시트의 'Optional powder(um) 20 - 38; S3X58-M500' 와 일치."
        }
      ]
    },
    {
      "match_name": "무연 솔더 페이스트 S3X70 + M500 플럭스 (Type 5, 분말 10-25 um) — Krammer 2018",
      "source": {
        "kind": "journal",
        "doi": "10.1016/j.jmatprotec.2018.07.027",
        "title": "The effect of solder paste particle size on the thixotropic behaviour during stencil printing",
        "authors": "Krammer, Gyarmati, Szilágyi, Illés",
        "year": 2018,
        "local_path": "/data/paper_patent_corpus/structured/pkg_papers/05_solder_paste_rheology/Krammer - 2018 - The effect of solder paste particle size on the thixotropic behaviour during stencil printing/Krammer - 2018 - The effect of solder paste particle size on the thixotropic behaviour during stencil printing.md"
      },
      "properties": [
        {
          "key": "structure.particle_diameter",
          "value": 1.0e-05,
          "unit": "m",
          "method": "measured",
          "tier": 1,
          "conditions": {"particle_type": "solder alloy powder (Sn3.0Ag0.5Cu)", "quantity": "powder particle size range, lower bound", "ipc_powder_type": "Type 5"},
          "notes": "Table 1 의 'Type 5 | S3X70 | M500 | 10-25 | 0.3' 행 하한. 구간이므로 상·하한 두 행으로 갈랐다(브리프 76·451). 교차확인 — KOKI S3X70-M500C/D 공식 브로슈어 製品物性表 가 '粉末粒度(um) 10-25' 를 인쇄한다(플럭스 등급은 다르지만 분말 등급코드 S3X70 이 같다). 단위 환산 um -> m 은 x1e-6."
        },
        {
          "key": "structure.particle_diameter",
          "value": 2.5e-05,
          "unit": "m",
          "method": "measured",
          "tier": 1,
          "conditions": {"particle_type": "solder alloy powder (Sn3.0Ag0.5Cu)", "quantity": "powder particle size range, upper bound", "ipc_powder_type": "Type 5"},
          "notes": "Table 1 'Type 5 | S3X70 | M500 | 10-25' 의 상한. KOKI S3X70-M500C/D 시트의 '粉末粒度(um) 10-25' 와 일치."
        }
      ]
    }
  ]
}
