Repository: squall321/MaterialTwinWeb

<!-- MaterialTwin 프로젝트 개요·현황·구조 진입점. -->

# MaterialTwin

쯔윅(Zwick/Roell testXpert) 인장·완화 시험 데이터를 업로드받아 **물성 도출 → 구성방정식 피팅 → LS-DYNA 카드**까지 한 흐름으로 만들고, 그 DB 전체를 **LLM이 MCP로 직접 조회·등록**하는 재료 물성 플랫폼.

## 구성
- **backend/** — FastAPI + SQLAlchemy(SQLite↔Postgres) + Alembic. 단일 SIF로 프런트(`frontend/dist`)를 StaticFiles 서빙.
- **frontend/** — Vite + React + TypeScript, 상대경로·해시 라우팅(`/apps/<slug>/` 서브패스 대응), ECharts.
- **backend/mcp_server.py** — MCP(stdio) 서버. → [docs/MCP.md](docs/MCP.md)
- **docs/** — [intro.html](docs/intro.html)(비전) · [showcase.html](docs/showcase.html)(시연) · [MCP.md](docs/MCP.md)

## 기능 현황 (2026-07 기준)

| 영역 | 상태 |
|---|---|
| 인제스트 → 물성(E·Rp0.2·UTS·연신) | ✅ 골든 픽스처 ±2% 검증 |
| 진응력·넥킹(Considère) | ✅ |
| 구성방정식 피팅(Hollomon/Swift/Voce/Johnson-Cook) | ✅ |
| 점탄성 완화·Prony 급수 | ✅ |
| LS-DYNA 카드(*MAT_024·*MAT_098·*MAT_VISCOELASTIC, 4 단위계) | ✅ |
| 인사이트 대시보드(Ashby·계열 통계·커버리지·지식그래프) | ✅ |
| 업로드 마법사·재료 편집/삭제·시험 이상치 토글 | ✅ |
| **MCP 서버**(조회 13 · 등록 7 도구 + 리소스 2 + 프롬프트 2) | ✅ 프로토콜 왕복 검증 |
| Postgres 호환 | ✅ PG16 실검증 |
| SIF 패키징(HEAX_DATA_DIR 영속 볼륨) | ✅ 리허설 완료 |

**품질**: pytest **112 passed**, 프런트 빌드 클린, 마이그레이션 체인 upgrade↔downgrade 왕복·드리프트 없음.

**보류(외부 의존/후순위)**: 실 testXpert 바이너리(zse/zsx) 파서·초탄성(Ogden) 카드(실데이터 필요), 자동 E구간 선택·인증(설계상 후순위).

## 개발
```bash

# 백엔드(Python 3.12 .venv 필수 — 시스템 python은 3.10)
cd backend && .venv/bin/python -m pytest -q
MATERIALTWIN_DATA_DIR=$PWD/var/data \
  MATERIALTWIN_DATABASE_URL=sqlite:///$PWD/var/data/materialtwin.db \
  .venv/bin/python -m uvicorn app.main:app --port 17777

# 프런트
cd frontend && npm run build   # dist/ 를 백엔드가 서빙
```

## 견고성 이력
자율 하드닝 루프에서 5라운드 적대적 리뷰(파일별·물리·파서·횡단 정합성·동시성)로 실결함 **35건 발견·수정**. 상세는 [context-notes.md](context-notes.md)·[checklist.md](checklist.md).

## 데이터시트·그래프 추출 도구

업체 데이터시트에서 물성을 뽑고, 논문 그래프에서 곡선을 디지타이즈한다.

### extract_datasheet.py — PDF → 물성 텍스트
```
extract_datasheet.py <pdf|url> [--ocr] [--dpi 300] [--lang eng|kor|eng+kor]
```
텍스트 레이어를 먼저 시도하고, 비어 있으면(Illustrator로 만든 이미지 전용 PDF —
Kuraray FCCL 브로슈어 같은 경우) 자동으로 OCR로 폴백한다.

### digitize_curve.py — 그래프 이미지 → 좌표
```
digitize_curve.py chart.png --probe                    # 색 후보·크기 확인
digitize_curve.py chart.png --color "#1f77b4" \
  --px0 100 --py0 445 --px1 720 --py1 60 \
  --x0 0 --y0 0 --x1 0.8 --y1 250 --csv out.csv
```
검증: 알려진 곡선(Kapton HN 실측)으로 왕복 시험 시 UTS 231.0→231.5 MPa,
파단변형률 일치, 평균 상대오차 1.9%. 원점 부근은 값이 0에 가까워 상대오차가
커지므로 절대값으로 판단할 것.

### 필요 패키지
```
sudo apt-get install tesseract-ocr tesseract-ocr-eng tesseract-ocr-kor
pip install pytesseract pdf2image opencv-python-headless
```

File: backend/scripts/catalog/out_gc/gc03_hard_ferrite_grades.json (part 1 of 7)
{
 "batch": "GC-3 45차 · Eclipse 하드페라이트 등급 — 43차 ED 가 '값은 손에 있으나 재료가 없다' 고 넘긴 것",
 "materials": [
  {
   "new_material": {
    "name": "Hard Ferrite Magnet Y8T (Sr Ferrite)",
    "category": "ceramic",
    "attributes": {
     "role": "product",
     "subsystem": "magnetics",
     "material_class": "sintered hard hexagonal ferrite permanent magnet, grade Y8T",
     "process": "sintered",
     "manufacturer": "Eclipse Magnetics",
     "role_reason": "벤더가 등급 단위로 물성을 인쇄하고, 같은 표의 Y30·Y35·Y30H-1 열이 이미 카탈로그 재료로 서 있다(424·425·2533). 43차 ED 가 '값은 손에 있으나 재료가 없다' 고 넘긴 등급이다",
     "role_confidence": "high",
     "naming_basis": "등급별 조성(Sr 인지 Ba 인지)은 시트가 안 찍는다 — 이름의 `Sr Ferrite` 는 본문 verbatim `The Strontium Ferrite magnets are the most commonly manufactured due to having stronger magnetic properties` 와 기존 카탈로그 424·425·2533 의 명명 관례를 따른 것이다.",
     "anisotropy": "등방으로 읽힌다 — `C1 = Y10T / Y8T` 이고 본문이 `Isotropic (unoriented) grade example:− C1` 이라 한다. 다만 C1 이 두 등급에 동시에 대응해 일대일이 아니다",
     "grade_table_scope": "Eclipse `Chinese Standard - increasingly popular in UK, EU and globally` 표(27등급) 의 구간값. 같은 문서의 `Physical Characteristics (Typical)` 표(밀도·비열·열전도율·경도·큐리온도)는 **등급별이 아니라 소결 하드페라이트 공통값**이라 여기 25등급에 복제하지 않았다 — 한 값을 25번 복제하면 커버리지가 부풀고 계보가 흐려진다(브리프 456)."
    }
   },
   "source": {
    "kind": "datasheet",
    "title": "Ferrite Magnets/Ceramic Magnets Datasheet",
    "url": "https://www.eclipsemagnetics.com/site/assets/files/19602/ferrite_ceramic_datasheet.pdf",
    "manufacturer": "Eclipse Magnetics",
    "authors": "Eclipse Magnetics Ltd (corporate author)",
    "year": 2021,
    "local_path": "standards_appnotes/passive/Eclipse_Magnetics_Ferrite_Ceramic_Magnets_Datasheet.pdf"
   },
   "properties": [
    {
     "key": "magnetic.remanence",
     "value": 0.2,
     "unit": "T",
     "method": "measured",
     "tier": 1,
     "conditions": {
      "grade": "Y8T (Chinese standard)",
      "standard": "Chinese standard — Eclipse `Chinese Standard ... Typical Values` 표",
      "value_type": "typical",
      "bound": "lower",
      "temperature_C": 20,
      "direction": "not printed"
     },
     "notes": "Eclipse 중국규격표 `Y8T` 행 verbatim `Br 200-235 mT`. 인쇄된 구간의 하한이다 — **구간의 중앙값은 만들지 않았다**(브리프 76·451). 물리 상한 검산(브리프 431·339) — (BH)max <= Br^2/(4mu0). 인쇄된 Br 상단 `235 mT` 의 반올림 구간은 [234.5,235.5) 이라 상한은 10.94~11.03 kJ/m^3 이고, 인쇄된 BHmax 상단 9.5 는 그 안이다(비 0.861). 단위 왕복 검산(브리프 225) — mT/kG: 200/2.0 · 235/2.35 (x0.01). kA/m/kOe: 125/1.57 · 160/2.01 · 210/2.64 · 280/3.52 (÷79.57747). kJ/m^3/MGOe: 6.5/0.8 · 9.5/1.2 (÷7.957747). 표 자체는 측정온도를 안 찍는다. 같은 문서의 감자곡선이 `20°C Normal` · `20°C Intrinsic` 을 기준곡선으로 인쇄하고 온도계수를 따로 주므로(`Rev. Temp. Coef. of Induction (Br), α, %/°C  −0.2`) 이 문서의 기준은 20 °C 다. 43차 ED 가 같은 시트에 쓴 판단과 같게 맞췄다. 이 등급의 이방성은 시트가 직접 안 밝힌다. Quick Cross Reference 가 `C1 = Y10T / Y8T` 이고 본문이 `Isotropic (unoriented) grade example:− C1` 이라 등방 계열로 읽힌다 — 다만 **C1 이 두 중국등급에 동시에 대응해 일대일이 아니므로** 조건축에는 `not printed` 로 둔다."
    },
    {
     "key": "magnetic.remanence",
     "value": 0.235,
     "unit": "T",
     "method": "measured",
     "tier": 1,
     "conditions": {
      "grade": "Y8T (Chinese standard)",
      "standard": "Chinese standard — Eclipse `Chinese Standard ... Typical Values` 표",
      "value_type": "typical",
      "bound": "upper",
      "temperature_C": 20,
      "direction": "not printed"
     },
     "notes": "Eclipse 중국규격표 `Y8T` 행 verbatim `Br 200-235 mT`. 인쇄된 구간의 상한이다 — **구간의 중앙값은 만들지 않았다**(브리프 76·451). 물리 상한 검산(브리프 431·339) — (BH)max <= Br^2/(4mu0). 인쇄된 Br 상단 `235 mT` 의 반올림 구간은 [234.5,235.5) 이라 상한은 10.94~11.03 kJ/m^3 이고, 인쇄된 BHmax 상단 9.5 는 그 안이다(비 0.861). 단위 왕복 검산(브리프 225) — mT/kG: 200/2.0 · 235/2.35 (x0.01). kA/m/kOe: 125/1.57 · 160/2.01 · 210/2.64 · 280/3.52 (÷79.57747). kJ/m^3/MGOe: 6.5/0.8 · 9.5/1.2 (÷7.957747). 표 자체는 측정온도를 안 찍는다. 같은 문서의 감자곡선이 `20°C Normal` · `20°C Intrinsic` 을 기준곡선으로 인쇄하고 온도계수를 따로 주므로(`Rev. Temp. Coef. of Induction (Br), α, %/°C  −0.2`) 이 문서의 기준은 20 °C 다. 43차 ED 가 같은 시트에 쓴 판단과 같게 맞췄다. 이 등급의 이방성은 시트가 직접 안 밝힌다. Quick Cross Reference 가 `C1 = Y10T / Y8T` 이고 본문이 `Isotropic (unoriented) grade example:− C1` 이라 등방 계열로 읽힌다 — 다만 **C1 이 두 중국등급에 동시에 대응해 일대일이 아니므로** 조건축에는 `not printed` 로 둔다."
    },
    {
     "key": "magnetic.coercivity",
     "value": 125000.0,
     "unit": "A/m",
     "method": "measured",
     "tier": 1,
     "conditions": {
      "grade": "Y8T (Chinese standard)",
      "standard": "Chinese standard — Eclipse `Chinese Standard ... Typical Values` 표",
      "value_type": "typical",
      "bound": "lower",
      "temperature_C": 20,
      "direction": "not printed",
      "quantity": "HcB (normal coercivity)"
     },
     "notes": "Eclipse 중국규격표 `Y8T` 행 verbatim `Hc (Hcb) 125-160 kA/m`. 인쇄된 구간의 하한이다 — **구간의 중앙값은 만들지 않았다**(브리프 76·451). 물리 상한 검산(브리프 431·339) — (BH)max <= Br^2/(4mu0). 인쇄된 Br 상단 `235 mT` 의 반올림 구간은 [234.5,235.5) 이라 상한은 10.94~11.03 kJ/m^3 이고, 인쇄된 BHmax 상단 9.5 는 그 안이다(비 0.861). 단위 왕복 검산(브리프 225) — mT/kG: 200/2.0 · 235/2.35 (x0.01). kA/m/kOe: 125/1.57 · 160/2.01 · 210/2.64 · 280/3.52 (÷79.57747). kJ/m^3/MGOe: 6.5/0.8 · 9.5/1.2 (÷7.957747). 표 자체는 측정온도를 안 찍는다. 같은 문서의 감자곡선이 `20°C Normal` · `20°C Intrinsic` 을 기준곡선으로 인쇄하고 온도계수를 따로 주므로(`Rev. Temp. Coef. of Induction (Br), α, %/°C  −0.2`) 이 문서의 기준은 20 °C 다. 43차 ED 가 같은 시트에 쓴 판단과 같게 맞췄다. 이 등급의 이방성은 시트가 직접 안 밝힌다. Quick Cross Reference 가 `C1 = Y10T / Y8T` 이고 본문이 `Isotropic (unoriented) grade example:− C1` 이라 등방 계열로 읽힌다 — 다만 **C1 이 두 중국등급에 동시에 대응해 일대일이 아니므로** 조건축에는 `not printed` 로 둔다."
    },
    {
     "key": "magnetic.coercivity",
     "value": 160000.0,
     "unit": "A/m",
     "method": "measured",
     "tier": 1,
     "conditions": {
      "grade": "Y8T (Chinese standard)",
      "standard": "Chinese standard — Eclipse `Chinese Standard ... Typical Values` 표",
      "value_type": "typical",
      "bound": "upper",
      "temperature_C": 20,
      "direction": "not printed",
      "quantity": "HcB (normal coercivity)"
     },
     "notes": "Eclipse 중국규격표 `Y8T` 행 verbatim `Hc (Hcb) 125-160 kA/m`. 인쇄된 구간의 상한이다 — **구간의 중앙값은 만들지 않았다**(브리프 76·451). 물리 상한 검산(브리프 431·339) — (BH)max <= Br^2/(4mu0). 인쇄된 Br 상단 `235 mT` 의 반올림 구간은 [234.5,235.5) 이라 상한은 10.94~11.03 kJ/m^3 이고, 인쇄된 BHmax 상단 9.5 는 그 안이다(비 0.861). 단위 왕복 검산(브리프 225) — mT/kG: 200/2.0 · 235/2.35 (x0.01). kA/m/kOe: 125/1.57 · 160/2.01 · 210/2.64 · 280/3.52 (÷79.57747). kJ/m^3/MGOe: 6.5/0.8 · 9.5/1.2 (÷7.957747). 표 자체는 측정온도를 안 찍는다. 같은 문서의 감자곡선이 `20°C Normal` · `20°C Intrinsic` 을 기준곡선으로 인쇄하고 온도계수를 따로 주므로(`Rev. Temp. Coef. of Induction (Br), α, %/°C  −0.2`) 이 문서의 기준은 20 °C 다. 43차 ED 가 같은 시트에 쓴 판단과 같게 맞췄다. 이 등급의 이방성은 시트가 직접 안 밝힌다. Quick Cross Reference 가 `C1 = Y10T / Y8T` 이고 본문이 `Isotropic (unoriented) grade example:− C1` 이라 등방 계열로 읽힌다 — 다만 **C1 이 두 중국등급에 동시에 대응해 일대일이 아니므로** 조건축에는 `not printed` 로 둔다."
    },
    {
     "key": "magnetic.coercivity",
     "value": 210000.0,
     "unit": "A/m",
     "method": "measured",
     "tier": 1,
     "conditions": {
      "grade": "Y8T (Chinese standard)",
      "standard": "Chinese standard — Eclipse `Chinese Standard ... Typical Values` 표",
      "value_type": "typical",
      "bound": "lower",
      "temperature_C": 20,
      "direction": "not printed",
      "quantity": "HcJ (intrinsic coercivity)"
     },
     "notes": "Eclipse 중국규격표 `Y8T` 행 verbatim `Hci (Hcj) 210-280 kA/m`. 인쇄된 구간의 하한이다 — **구간의 중앙값은 만들지 않았다**(브리프 76·451). 물리 상한 검산(브리프 431·339) — (BH)max <= Br^2/(4mu0). 인쇄된 Br 상단 `235 mT` 의 반올림 구간은 [234.5,235.5) 이라 상한은 10.94~11.03 kJ/m^3 이고, 인쇄된 BHmax 상단 9.5 는 그 안이다(비 0.861). 단위 왕복 검산(브리프 225) — mT/kG: 200/2.0 · 235/2.35 (x0.01). kA/m/kOe: 125/1.57 · 160/2.01 · 210/2.64 · 280/3.52 (÷79.57747). kJ/m^3/MGOe: 6.5/0.8 · 9.5/1.2 (÷7.957747). 표 자체는 측정온도를 안 찍는다. 같은 문서의 감자곡선이 `20°C Normal` · `20°C Intrinsic` 을 기준곡선으로 인쇄하고 온도계수를 따로 주므로(`Rev. Temp. Coef. of Induction (Br), α, %/°C  −0.2`) 이 문서의 기준은 20 °C 다. 43차 ED 가 같은 시트에 쓴 판단과 같게 맞췄다. 이 등급의 이방성은 시트가 직접 안 밝힌다. Quick Cross Reference 가 `C1 = Y10T / Y8T` 이고 본문이 `Isotropic (unoriented) grade example:− C1` 이라 등방 계열로 읽힌다 — 다만 **C1 이 두 중국등급에 동시에 대응해 일대일이 아니므로** 조건축에는 `not printed` 로 둔다."
    },
    {
     "key": "magnetic.coercivity",
     "value": 280000.0,
     "unit": "A/m",
     "method": "measured",
     "tier": 1,
     "conditions": {
      "grade": "Y8T (Chinese standard)",
      "standard": "Chinese standard — Eclipse `Chinese Standard ... Typical Values` 표",
      "value_type": "typical",
      "bound": "upper",
      "temperature_C": 20,
      "direction": "not printed",
      "quantity": "HcJ (intrinsic coercivity)"
     },
     "notes": "Eclipse 중국규격표 `Y8T` 행 verbatim `Hci (Hcj) 210-280 kA/m`. 인쇄된 구간의 상한이다 — **구간의 중앙값은 만들지 않았다**(브리프 76·451). 물리 상한 검산(브리프 431·339) — (BH)max <= Br^2/(4mu0). 인쇄된 Br 상단 `235 mT` 의 반올림 구간은 [234.5,235.5) 이라 상한은 10.94~11.03 kJ/m^3 이고, 인쇄된 BHmax 상단 9.5 는 그 안이다(비 0.861). 단위 왕복 검산(브리프 225) — mT/kG: 200/2.0 · 235/2.35 (x0.01). kA/m/kOe: 125/1.57 · 160/2.01 · 210/2.64 · 280/3.52 (÷79.57747). kJ/m^3/MGOe: 6.5/0.8 · 9.5/1.2 (÷7.957747). 표 자체는 측정온도를 안 찍는다. 같은 문서의 감자곡선이 `20°C Normal` · `20°C Intrinsic` 을 기준곡선으로 인쇄하고 온도계수를 따로 주므로(`Rev. Temp. Coef. of Induction (Br), α, %/°C  −0.2`) 이 문서의 기준은 20 °C 다. 43차 ED 가 같은 시트에 쓴 판단과 같게 맞췄다. 이 등급의 이방성은 시트가 직접 안 밝힌다. Quick Cross Reference 가 `C1 = Y10T / Y8T` 이고 본문이 `Isotropic (unoriented) grade example:− C1` 이라 등방 계열로 읽힌다 — 다만 **C1 이 두 중국등급에 동시에 대응해 일대일이 아니므로** 조건축에는 `not printed` 로 둔다."
    },
    {
     "key": "magnetic.energy_product_max",
     "value": 6500.0,
     "unit": "J/m^3",
     "method": "measured",
     "tier": 1,
     "conditions": {
      "grade": "Y8T (Chinese standard)",
      "standard": "Chinese standard — Eclipse `Chinese Standard ... Typical Values` 표",
      "value_type": "typical",
      "bound": "lower",
      "temperature_C": 20,
      "direction": "not printed"
     },
     "notes": "Eclipse 중국규격표 `Y8T` 행 verbatim `BHmax 6.5-9.5 kJ/m3`. 인쇄된 구간의 하한이다 — **구간의 중앙값은 만들지 않았다**(브리프 76·451). 물리 상한 검산(브리프 431·339) — (BH)max <= Br^2/(4mu0). 인쇄된 Br 상단 `235 mT` 의 반올림 구간은 [234.5,235.5) 이라 상한은 10.94~11.03 kJ/m^3 이고, 인쇄된 BHmax 상단 9.5 는 그 안이다(비 0.861). 단위 왕복 검산(브리프 225) — mT/kG: 200/2.0 · 235/2.35 (x0.01). kA/m/kOe: 125/1.57 · 160/2.01 · 210/2.64 · 280/3.52 (÷79.57747). kJ/m^3/MGOe: 6.5/0.8 · 9.5/1.2 (÷7.957747). 표 자체는 측정온도를 안 찍는다. 같은 문서의 감자곡선이 `20°C Normal` · `20°C Intrinsic` 을 기준곡선으로 인쇄하고 온도계수를 따로 주므로(`Rev. Temp. Coef. of Induction (Br), α, %/°C  −0.2`) 이 문서의 기준은 20 °C 다. 43차 ED 가 같은 시트에 쓴 판단과 같게 맞췄다. 이 등급의 이방성은 시트가 직접 안 밝힌다. Quick Cross Reference 가 `C1 = Y10T / Y8T` 이고 본문이 `Isotropic (unoriented) grade example:− C1` 이라 등방 계열로 읽힌다 — 다만 **C1 이 두 중국등급에 동시에 대응해 일대일이 아니므로** 조건축에는 `not printed` 로 둔다."
    },
    {
     "key": "magnetic.energy_product_max",
     "value": 9500.0,
     "unit": "J/m^3",
     "method": "measured",
     "tier": 1,
     "conditions": {
      "grade": "Y8T (Chinese standard)",
      "standard": "Chinese standard — Eclipse `Chinese Standard ... Typical Values` 표",
      "value_type": "typical",
      "bound": "upper",
      "temperature_C": 20,
      "direction": "not printed"
     },
     "notes": "Eclipse 중국규격표 `Y8T` 행 verbatim `BHmax 6.5-9.5 kJ/m3`. 인쇄된 구간의 상한이다 — **구간의 중앙값은 만들지 않았다**(브리프 76·451). 물리 상한 검산(브리프 431·339) — (BH)max <= Br^2/(4mu0). 인쇄된 Br 상단 `235 mT` 의 반올림 구간은 [234.5,235.5) 이라 상한은 10.94~11.03 kJ/m^3 이고, 인쇄된 BHmax 상단 9.5 는 그 안이다(비 0.861). 단위 왕복 검산(브리프 225) — mT/kG: 200/2.0 · 235/2.35 (x0.01). kA/m/kOe: 125/1.57 · 160/2.01 · 210/2.64 · 280/3.52 (÷79.57747). kJ/m^3/MGOe: 6.5/0.8 · 9.5/1.2 (÷7.957747). 표 자체는 측정온도를 안 찍는다. 같은 문서의 감자곡선이 `20°C Normal` · `20°C Intrinsic` 을 기준곡선으로 인쇄하고 온도계수를 따로 주므로(`Rev. Temp. Coef. of Induction (Br), α, %/°C  −0.2`) 이 문서의 기준은 20 °C 다. 43차 ED 가 같은 시트에 쓴 판단과 같게 맞췄다. 이 등급의 이방성은 시트가 직접 안 밝힌다. Quick Cross Reference 가 `C1 = Y10T / Y8T` 이고 본문이 `Isotropic (unoriented) grade example:− C1` 이라 등방 계열로 읽힌다 — 다만 **C1 이 두 중국등급에 동시에 대응해 일대일이 아니므로** 조건축에는 `not printed` 로 둔다."
    }
   ]
  },
  {
   "new_material": {
    "name": "Hard Ferrite Magnet Y10T (Sr Ferrite)",
    "category": "ceramic",
    "attributes": {
     "role": "product",
     "subsystem": "magnetics",
     "material_class": "sintered hard hexagonal ferrite permanent magnet, grade Y10T",
     "process": "sintered",
     "manufacturer": "Eclipse Magnetics",
     "role_reason": "벤더가 등급 단위로 물성을 인쇄하고, 같은 표의 Y30·Y35·Y30H-1 열이 이미 카탈로그 재료로 서 있다(424·425·2533). 43차 ED 가 '값은 손에 있으나 재료가 없다' 고 넘긴 등급이다",
     "role_confidence": "high",
     "naming_basis": "등급별 조성(Sr 인지 Ba 인지)은 시트가 안 찍는다 — 이름의 `Sr Ferrite` 는 본문 verbatim `The Strontium Ferrite magnets are the most commonly manufactured due to having stronger magnetic properties` 와 기존 카탈로그 424·425·2533 의 명명 관례를 따른 것이다.",
     "anisotropy": "등방으로 읽힌다 — `C1 = Y10T / Y8T` 이고 본문이 `Isotropic (unoriented) grade example:− C1` 이라 한다. 다만 C1 이 두 등급에 동시에 대응해 일대일이 아니다",
     "grade_table_scope": "Eclipse `Chinese Standard - increasingly popular in UK, EU and globally` 표(27등급) 의 구간값. 같은 문서의 `Physical Characteristics (Typical)` 표(밀도·비열·열전도율·경도·큐리온도)는 **등급별이 아니라 소결 하드페라이트 공통값**이라 여기 25등급에 복제하지 않았다 — 한 값을 25번 복제하면 커버리지가 부풀고 계보가 흐려진다(브리프 456)."
    }
   },
   "source": {
    "kind": "datasheet",
    "title": "Ferrite Magnets/Ceramic Magnets Datasheet",
    "url": "https://www.eclipsemagnetics.com/site/assets/files/19602/ferrite_ceramic_datasheet.pdf",
    "manufacturer": "Eclipse Magnetics",
    "authors": "Eclipse Magnetics Ltd (corporate author)",
    "year": 2021,
    "local_path": "standards_appnotes/passive/Eclipse_Magnetics_Ferrite_Ceramic_Magnets_Datasheet.pdf"
   },
   "properties": [
    {
     "key": "magnetic.remanence",
     "value": 0.2,
     "unit": "T",
     "method": "measured",
     "tier": 1,
     "conditions": {
      "grade": "Y10T (Chinese standard)",
      "standard": "Chinese standard — Eclipse `Chinese Standard ... Typical Values` 표",
      "value_type": "typical",
      "bound": "lower",
      "temperature_C": 20,
      "direction": "not printed"
     },
     "notes": "Eclipse 중국규격표 `Y10T` 행 verbatim `Br 200-235 mT`. 인쇄된 구간의 하한이다 — **구간의 중앙값은 만들지 않았다**(브리프 76·451). 물리 상한 검산(브리프 431·339) — (BH)max <= Br^2/(4mu0). 인쇄된 Br 상단 `235 mT` 의 반올림 구간은 [234.5,235.5) 이라 상한은 10.94~11.03 kJ/m^3 이고, 인쇄된 BHmax 상단 9.6 는 그 안이다(비 0.870). 단위 왕복 검산(브리프 225) — mT/kG: 200/2.0 · 235/2.35 (x0.01). kA/m/kOe: 128/1.61 · 160/2.01 · 210/2.64 · 280/3.52 (÷79.57747). kJ/m^3/MGOe: 6.4/0.8 · 9.6/1.2 (÷7.957747). 표 자체는 측정온도를 안 찍는다. 같은 문서의 감자곡선이 `20°C Normal` · `20°C Intrinsic` 을 기준곡선으로 인쇄하고 온도계수를 따로 주므로(`Rev. Temp. Coef. of Induction (Br), α, %/°C  −0.2`) 이 문서의 기준은 20 °C 다. 43차 ED 가 같은 시트에 쓴 판단과 같게 맞췄다. 이 등급의 이방성은 시트가 직접 안 밝힌다. Quick Cross Reference 가 `C1 = Y10T / Y8T` 이고 본문이 `Isotropic (unoriented) grade example:− C1` 이라 등방 계열로 읽힌다 — 다만 **C1 이 두 중국등급에 동시에 대응해 일대일이 아니므로** 조건축에는 `not printed` 로 둔다."
    },
    {
     "key": "magnetic.remanence",
     "value": 0.235,
     "unit": "T",
     "method": "measured",
     "tier": 1,
     "conditions": {
      "grade": "Y10T (Chinese standard)",
      "standard": "Chinese standard — Eclipse `Chinese Standard ... Typical Values` 표",
      "value_type": "typical",
      "bound": "upper",
      "temperature_C": 20,
      "direction": "not printed"
     },
     "notes": "Eclipse 중국규격표 `Y10T` 행 verbatim `Br 200-235 mT`. 인쇄된 구간의 상한이다 — **구간의 중앙값은 만들지 않았다**(브리프 76·451). 물리 상한 검산(브리프 431·339) — (BH)max <= Br^2/(4mu0). 인쇄된 Br 상단 `235 mT` 의 반올림 구간은 [234.5,235.5) 이라 상한은 10.94~11.03 kJ/m^3 이고, 인쇄된 BHmax 상단 9.6 는 그 안이다(비 0.870). 단위 왕복 검산(브리프 225) — mT/kG: 200/2.0 · 235/2.35 (x0.01). kA/m/kOe: 128/1.61 · 160/2.01 · 210/2.64 · 280/3.52 (÷79.57747). kJ/m^3/MGOe: 6.4/0.8 · 9.6/1.2 (÷7.957747). 표 자체는 측정온도를 안 찍는다. 같은 문서의 감자곡선이 `20°C Normal` · `20°C Intrinsic` 을 기준곡선으로 인쇄하고 온도계수를 따로 주므로(`Rev. Temp. Coef. of Induction (Br), α, %/°C  −0.2`) 이 문서의 기준은 20 °C 다. 43차 ED 가 같은 시트에 쓴 판단과 같게 맞췄다. 이 등급의 이방성은 시트가 직접 안 밝힌다. Quick Cross Reference 가 `C1 = Y10T / Y8T` 이고 본문이 `Isotropic (unoriented) grade example:− C1` 이라 등방 계열로 읽힌다 — 다만 **C1 이 두 중국등급에 동시에 대응해 일대일이 아니므로** 조건축에는 `not printed` 로 둔다."
    },
    {
     "key": "magnetic.coercivity",
     "value": 128000.0,
     "unit": "A/m",
     "method": "measured",
     "tier": 1,
     "conditions": {
      "grade": "Y10T (Chinese standard)",
      "standard": "Chinese standard — Eclipse `Chinese Standard ... Typical Values` 표",
      "value_type": "typical",
      "bound": "lower",
      "temperature_C": 20,
      "direction": "not printed",
      "quantity": "HcB (normal coercivity)"
     },
     "notes": "Eclipse 중국규격표 `Y10T` 행 verbatim `Hc (Hcb) 128-160 kA/m`. 인쇄된 구간의 하한이다 — **구간의 중앙값은 만들지 않았다**(브리프 76·451). 물리 상한 검산(브리프 431·339) — (BH)max <= Br^2/(4mu0). 인쇄된 Br 상단 `235 mT` 의 반올림 구간은 [234.5,235.5) 이라 상한은 10.94~11.03 kJ/m^3 이고, 인쇄된 BHmax 상단 9.6 는 그 안이다(비 0.870). 단위 왕복 검산(브리프 225) — mT/kG: 200/2.0 · 235/2.35 (x0.01). kA/m/kOe: 128/1.61 · 160/2.01 · 210/2.64 · 280/3.52 (÷79.57747). kJ/m^3/MGOe: 6.4/0.8 · 9.6/1.2 (÷7.957747). 표 자체는 측정온도를 안 찍는다. 같은 문서의 감자곡선이 `20°C Normal` · `20°C Intrinsic` 을 기준곡선으로 인쇄하고 온도계수를 따로 주므로(`Rev. Temp. Coef. of Induction (Br), α, %/°C  −0.2`) 이 문서의 기준은 20 °C 다. 43차 ED 가 같은 시트에 쓴 판단과 같게 맞췄다. 이 등급의 이방성은 시트가 직접 안 밝힌다. Quick Cross Reference 가 `C1 = Y10T / Y8T` 이고 본문이 `Isotropic (unoriented) grade example:− C1` 이라 등방 계열로 읽힌다 — 다만 **C1 이 두 중국등급에 동시에 대응해 일대일이 아니므로** 조건축에는 `not printed` 로 둔다."
    },
    {
     "key": "magnetic.coercivity",
     "value": 160000.0,
     "unit": "A/m",
     "method": "measured",
     "tier": 1,
     "conditions": {
      "grade": "Y10T (Chinese standard)",
      "standard": "Chinese standard — Eclipse `Chinese Standard ... Typical Values` 표",
      "value_type": "typical",
      "bound": "upper",
      "temperature_C": 20,
      "direction": "not printed",
      "quantity": "HcB (normal coercivity)"
     },
     "notes": "Eclipse 중국규격표 `Y10T` 행 verbatim `Hc (Hcb) 128-160 kA/m`. 인쇄된 구간의 상한이다 — **구간의 중앙값은 만들지 않았다**(브리프 76·451). 물리 상한 검산(브리프 431·339) — (BH)max <= Br^2/(4mu0). 인쇄된 Br 상단 `235 mT` 의 반올림 구간은 [234.5,235.5) 이라 상한은 10.94~11.03 kJ/m^3 이고, 인쇄된 BHmax 상단 9.6 는 그 안이다(비 0.870). 단위 왕복 검산(브리프 225) — mT/kG: 200/2.0 · 235/2.35 (x0.01). kA/m/kOe: 128/1.61 · 160/2.01 · 210/2.64 · 280/3.52 (÷79.57747). kJ/m^3/MGOe: 6.4/0.8 · 9.6/1.2 (÷7.957747). 표 자체는 측정온도를 안 찍는다. 같은 문서의 감자곡선이 `20°C Normal` · `20°C Intrinsic` 을 기준곡선으로 인쇄하고 온도계수를 따로 주므로(`Rev. Temp. Coef. of Induction (Br), α, %/°C  −0.2`) 이 문서의 기준은 20 °C 다. 43차 ED 가 같은 시트에 쓴 판단과 같게 맞췄다. 이 등급의 이방성은 시트가 직접 안 밝힌다. Quick Cross Reference 가 `C1 = Y10T / Y8T` 이고 본문이 `Isotropic (unoriented) grade example:− C1` 이라 등방 계열로 읽힌다 — 다만 **C1 이 두 중국등급에 동시에 대응해 일대일이 아니므로** 조건축에는 `not printed` 로 둔다."
    },
    {
     "key": "magnetic.coercivity",
     "value": 210000.0,
     "unit": "A/m",
     "method": "measured",
     "tier": 1,
     "conditions": {
      "grade": "Y10T (Chinese standard)",
      "standard": "Chinese standard — Eclipse `Chinese Standard ... Typical Values` 표",
      "value_type": "typical",
      "bound": "lower",
      "temperature_C": 20,
      "direction": "not printed",
      "quantity": "HcJ (intrinsic coercivity)"
     },
     "notes": "Eclipse 중국규격표 `Y10T` 행 verbatim `Hci (Hcj) 210-280 kA/m`. 인쇄된 구간의 하한이다 — **구간의 중앙값은 만들지 않았다**(브리프 76·451). 물리 상한 검산(브리프 431·339) — (BH)max <= Br^2/(4mu0). 인쇄된 Br 상단 `235 mT` 의 반올림 구간은 [234.5,235.5) 이라 상한은 10.94~11.03 kJ/m^3 이고, 인쇄된 BHmax 상단 9.6 는 그 안이다(비 0.870). 단위 왕복 검산(브리프 225) — mT/kG: 200/2.0 · 235/2.35 (x0.01). kA/m/kOe: 128/1.61 · 160/2.01 · 210/2.64 · 280/3.52 (÷79.57747). kJ/m^3/MGOe: 6.4/0.8 · 9.6/1.2 (÷7.957747). 표 자체는 측정온도를 안 찍는다. 같은 문서의 감자곡선이 `20°C Normal` · `20°C Intrinsic` 을 기준곡선으로 인쇄하고 온도계수를 따로 주므로(`Rev. Temp. Coef. of Induction (Br), α, %/°C  −0.2`) 이 문서의 기준은 20 °C 다. 43차 ED 가 같은 시트에 쓴 판단과 같게 맞췄다. 이 등급의 이방성은 시트가 직접 안 밝힌다. Quick Cross Reference 가 `C1 = Y10T / Y8T` 이고 본문이 `Isotropic (unoriented) grade example:− C1` 이라 등방 계열로 읽힌다 — 다만 **C1 이 두 중국등급에 동시에 대응해 일대일이 아니므로** 조건축에는 `not printed` 로 둔다."
    },
    {
     "key": "magnetic.coercivity",
     "value": 280000.0,
     "unit": "A/m",
     "method": "measured",
     "tier": 1,
     "conditions": {
      "grade": "Y10T (Chinese standard)",
      "standard": "Chinese standard — Eclipse `Chinese Standard ... Typical Values` 표",
      "value_type": "typical",
      "bound": "upper",
      "temperature_C": 20,
      "direction": "not printed",
      "quantity": "HcJ (intrinsic coercivity)"
     },
     "notes": "Eclipse 중국규격표 `Y10T` 행 verbatim `Hci (Hcj) 210-280 kA/m`. 인쇄된 구간의 상한이다 — **구간의 중앙값은 만들지 않았다**(브리프 76·451). 물리 상한 검산(브리프 431·339) — (BH)max <= Br^2/(4mu0). 인쇄된 Br 상단 `235 mT` 의 반올림 구간은 [234.5,235.5) 이라 상한은 10.94~11.03 kJ/m^3 이고, 인쇄된 BHmax 상단 9.6 는 그 안이다(비 0.870). 단위 왕복 검산(브리프 225) — mT/kG: 200/2.0 · 235/2.35 (x0.01). kA/m/kOe: 128/1.61 · 160/2.01 · 210/2.64 · 280/3.52 (÷79.57747). kJ/m^3/MGOe: 6.4/0.8 · 9.6/1.2 (÷7.957747). 표 자체는 측정온도를 안 찍는다. 같은 문서의 감자곡선이 `20°C Normal` · `20°C Intrinsic` 을 기준곡선으로 인쇄하고 온도계수를 따로 주므로(`Rev. Temp. Coef. of Induction (Br), α, %/°C  −0.2`) 이 문서의 기준은 20 °C 다. 43차 ED 가 같은 시트에 쓴 판단과 같게 맞췄다. 이 등급의 이방성은 시트가 직접 안 밝힌다. Quick Cross Reference 가 `C1 = Y10T / Y8T` 이고 본문이 `Isotropic (unoriented) grade example:− C1` 이라 등방 계열로 읽힌다 — 다만 **C1 이 두 중국등급에 동시에 대응해 일대일이 아니므로** 조건축에는 `not printed` 로 둔다."
    },
    {
     "key": "magnetic.energy_product_max",
     "value": 6400.0,
     "unit": "J/m^3",
     "method": "measured",
     "tier": 1,
     "conditions": {
      "grade": "Y10T (Chinese standard)",
      "standard": "Chinese standard — Eclipse `Chinese Standard ... Typical Values` 표",
      "value_type": "typical",
      "bound": "lower",
      "temperature_C": 20,
      "direction": "not printed"
     },
     "notes": "Eclipse 중국규격표 `Y10T` 행 verbatim `BHmax 6.4-9.6 kJ/m3`. 인쇄된 구간의 하한이다 — **구간의 중앙값은 만들지 않았다**(브리프 76·451). 물리 상한 검산(브리프 431·339) — (BH)max <= Br^2/(4mu0). 인쇄된 Br 상단 `235 mT` 의 반올림 구간은 [234.5,235.5) 이라 상한은 10.94~11.03 kJ/m^3 이고, 인쇄된 BHmax 상단 9.6 는 그 안이다(비 0.870). 단위 왕복 검산(브리프 225) — mT/kG: 200/2.0 · 235/2.35 (x0.01). kA/m/kOe: 128/1.61 · 160/2.01 · 210/2.64 · 280/3.52 (÷79.57747). kJ/m^3/MGOe: 6.4/0.8 · 9.6/1.2 (÷7.957747). 표 자체는 측정온도를 안 찍는다. 같은 문서의 감자곡선이 `20°C Normal` · `20°C Intrinsic` 을 기준곡선으로 인쇄하고 온도계수를 따로 주므로(`Rev. Temp. Coef. of Induction (Br), α, %/°C  −0.2`) 이 문서의 기준은 20 °C 다. 43차 ED 가 같은 시트에 쓴 판단과 같게 맞췄다. 이 등급의 이방성은 시트가 직접 안 밝힌다. Quick Cross Reference 가 `C1 = Y10T / Y8T` 이고 본문이 `Isotropic (unoriented) grade example:− C1` 이라 등방 계열로 읽힌다 — 다만 **C1 이 두 중국등급에 동시에 대응해 일대일이 아니므로** 조건축에는 `not printed` 로 둔다."
    },
    {
     "key": "magnetic.energy_product_max",
     "value": 9600.0,
     "unit": "J/m^3",
     "method": "measured",
     "tier": 1,
     "conditions": {
      "grade": "Y10T (Chinese standard)",
      "standard": "Chinese standard — Eclipse `Chinese Standard ... Typical Values` 표",
      "value_type": "typical",
      "bound": "upper",
      "temperature_C": 20,
      "direction": "not printed"
     },
     "notes": "Eclipse 중국규격표 `Y10T` 행 verbatim `BHmax 6.4-9.6 kJ/m3`. 인쇄된 구간의 상한이다 — **구간의 중앙값은 만들지 않았다**(브리프 76·451). 물리 상한 검산(브리프 431·339) — (BH)max <= Br^2/(4mu0). 인쇄된 Br 상단 `235 mT` 의 반올림 구간은 [234.5,235.5) 이라 상한은 10.94~11.03 kJ/m^3 이고, 인쇄된 BHmax 상단 9.6 는 그 안이다(비 0.870). 단위 왕복 검산(브리프 225) — mT/kG: 200/2.0 · 235/2.35 (x0.01). kA/m/kOe: 128/1.61 · 160/2.01 · 210/2.64 · 280/3.52 (÷79.57747). kJ/m^3/MGOe: 6.4/0.8 · 9.6/1.2 (÷7.957747). 표 자체는 측정온도를 안 찍는다. 같은 문서의 감자곡선이 `20°C Normal` · `20°C Intrinsic` 을 기준곡선으로 인쇄하고 온도계수를 따로 주므로(`Rev. Temp. Coef. of Induction (Br), α, %/°C  −0.2`) 이 문서의 기준은 20 °C 다. 43차 ED 가 같은 시트에 쓴 판단과 같게 맞췄다. 이 등급의 이방성은 시트가 직접 안 밝힌다. Quick Cross Reference 가 `C1 = Y10T / Y8T` 이고 본문이 `Isotropic (unoriented) grade example:− C1` 이라 등방 계열로 읽힌다 — 다만 **C1 이 두 중국등급에 동시에 대응해 일대일이 아니므로** 조건축에는 `not printed` 로 둔다."
    }
   ]
  },
  {
   "new_material": {
    "name": "Hard Ferrite Magnet Y20 (Sr Ferrite)",
    "category": "ceramic",
    "attributes": {
     "role": "product",
     "subsystem": "magnetics",
     "material_class": "sintered hard hexagonal ferrite permanent magnet, grade Y20",
     "process": "sintered",
     "manufacturer": "Eclipse Magnetics",
     "role_reason": "벤더가 등급 단위로 물성을 인쇄하고, 같은 표의 Y30·Y35·Y30H-1 열이 이미 카탈로그 재료로 서 있다(424·425·2533). 43차 ED 가 '값은 손에 있으나 재료가 없다' 고 넘긴 등급이다",
     "role_confidence": "high",
     "naming_basis": "등급별 조성(Sr 인지 Ba 인지)은 시트가 안 찍는다 — 이름의 `Sr Ferrite` 는 본문 verbatim `The Strontium Ferrite magnets are the most commonly manufactured due to having stronger magnetic properties` 와 기존 카탈로그 424·425·2533 의 명명 관례를 따른 것이다.",
     "anisotropy": "시트가 이 등급에 대해 안 밝힌다",
     "grade_table_scope": "Eclipse `Chinese Standard - increasingly popular in UK, EU and globally` 표(27등급) 의 구간값. 같은 문서의 `Physical Characteristics (Typical)` 표(밀도·비열·열전도율·경도·큐리온도)는 **등급별이 아니라 소결 하드페라이트 공통값**이라 여기 25등급에 복제하지 않았다 — 한 값을 25번 복제하면 커버리지가 부풀고 계보가 흐려진다(브리프 456)."
    }
   },
   "source": {
    "kind": "datasheet",
    "title": "Ferrite Magnets/Ceramic Magnets Datasheet",
    "url": "https://www.eclipsemagnetics.com/site/assets/files/19602/ferrite_ceramic_datasheet.pdf",
    "manufacturer": "Eclipse Magnetics",
    "authors": "Eclipse Magnetics Ltd (corporate author)",
    "year": 2021,
    "local_path": "standards_appnotes/passive/Eclipse_Magnetics_Ferrite_Ceramic_Magnets_Datasheet.pdf"
   },
   "properties": [
    {
     "key": "magnetic.remanence",
     "value": 0.32,
     "unit": "T",
     "method": "measured",
     "tier": 1,
     "conditions": {
      "grade": "Y20 (Chinese standard)",
      "standard": "Chinese standard — Eclipse `Chinese Standard ... Typical Values` 표",
      "value_type": "typical",
      "bound": "lower",
      "temperature_C": 20,
      "direction": "not printed"
     },
     "notes": "Eclipse 중국규격표 `Y20` 행 verbatim `Br 320-380 mT`. 인쇄된 구간의 하한이다 — **구간의 중앙값은 만들지 않았다**(브리프 76·451). 물리 상한 검산(브리프 431·339) — (BH)max <= Br^2/(4mu0). 인쇄된 Br 상단 `380 mT` 의 반올림 구간은 [375,385) 이라 상한은 27.98~29.49 kJ/m^3 이고, 인쇄된 BHmax 상단 22.0 는 그 안이다(비 0.746). 단위 왕복 검산(브리프 225) — mT/kG: 320/3.2 · 380/3.8 (x0.01). kA/m/kOe: 135/1.70 · 190/2.39 · 140/1.76 · 195/2.45 (÷79.57747). kJ/m^3/MGOe: 18.0/2.3 · 22.0/2.8 (÷7.957747). 표 자체는 측정온도를 안 찍는다. 같은 문서의 감자곡선이 `20°C Normal` · `20°C Intrinsic` 을 기준곡선으로 인쇄하고 온도계수를 따로 주므로(`Rev. Temp. Coef. of Induction (Br), α, %/°C  −0.2`) 이 문서의 기준은 20 °C 다. 43차 ED 가 같은 시트에 쓴 판단과 같게 맞췄다. 이 등급의 이방성은 시트가 직접 안 밝힌다(본문이 예로 드는 것은 C5·C7·C8 뿐이다)."
    },
    {
     "key": "magnetic.remanence",
     "value": 0.38,
     "unit": "T",
     "method": "measured",
     "tier": 1,
     "conditions": {
      "grade": "Y20 (Chinese standard)",
      "standard": "Chinese standard — Eclipse `Chinese Standard ... Typical Values` 표",
      "value_type": "typical",
      "bound": "upper",
      "temperature_C": 20,
      "direction": "not printed"
     },
     "notes": "Eclipse 중국규격표 `Y20` 행 verbatim `Br 320-380 mT`. 인쇄된 구간의 상한이다 — **구간의 중앙값은 만들지 않았다**(브리프 76·451). 물리 상한 검산(브리프 431·339) — (BH)max <= Br^2/(4mu0). 인쇄된 Br 상단 `380 mT` 의 반올림 구간은 [375,385) 이라 상한은 27.98~29.49 kJ/m^3 이고, 인쇄된 BHmax 상단 22.0 는 그 안이다(비 0.746). 단위 왕복 검산(브리프 225) — mT/kG: 320/3.2 · 380/3.8 (x0.01). kA/m/kOe: 135/1.70 · 190/2.39 · 140/1.76 · 195/2.45 (÷79.57747). kJ/m^3/MGOe: 18.0/2.3 · 22.0/2.8 (÷7.957747). 표 자체는 측정온도를 안 찍는다. 같은 문서의 감자곡선이 `20°C Normal` · `20°C Intrinsic` 을 기준곡선으로 인쇄하고 온도계수를 따로 주므로(`Rev. Temp. Coef. of Induction (Br), α, %/°C  −0.2`) 이 문서의 기준은 20 °C 다. 43차 ED 가 같은 시트에 쓴 판단과 같게 맞췄다. 이 등급의 이방성은 시트가 직접 안 밝힌다(본문이 예로 드는 것은 C5·C7·C8 뿐이다)."
    },
    {
     "key": "magnetic.coercivity",
     "value": 135000.0,
     "unit": "A/m",
     "method": "measured",
     "tier": 1,
     "conditions": {
      "grade": "Y20 (Chinese standard)",
      "standard": "Chinese standard — Eclipse `Chinese Standard ... Typical Values` 표",
      "value_type": "typical",
      "bound": "lower",
      "temperature_C": 20,
      "direction": "not printed",
      "quantity": "HcB (normal coercivity)"
     },
     "notes": "Eclipse 중국규격표 `Y20` 행 verbatim `Hc (Hcb) 135-190 kA/m`. 인쇄된 구간의 하한이다 — **구간의 중앙값은 만들지 않았다**(브리프 76·451). 물리 상한 검산(브리프 431·339) — (BH)max <= Br^2/(4mu0). 인쇄된 Br 상단 `380 mT` 의 반올림 구간은 [375,385) 이라 상한은 27.98~29.49 kJ/m^3 이고, 인쇄된 BHmax 상단 22.0 는 그 안이다(비 0.746). 단위 왕복 검산(브리프 225) — mT/kG: 320/3.2 · 380/3.8 (x0.01). kA/m/kOe: 135/1.70 · 190/2.39 · 140/1.76 · 195/2.45 (÷79.57747). kJ/m^3/MGOe: 18.0/2.3 · 22.0/2.8 (÷7.957747). 표 자체는 측정온도를 안 찍는다. 같은 문서의 감자곡선이 `20°C Normal` · `20°C Intrinsic` 을 기준곡선으로 인쇄하고 온도계수를 따로 주므로(`Rev. Temp. Coef. of Induction (Br), α, %/°C  −0.2`) 이 문서의 기준은 20 °C 다. 43차 ED 가 같은 시트에 쓴 판단과 같게 맞췄다. 이 등급의 이방성은 시트가 직접 안 밝힌다(본문이 예로 드는 것은 C5·C7·C8 뿐이다)."
    },
    {
     "key": "magnetic.coercivity",
     "value": 190000.0,
     "unit": "A/m",
     "method": "measured",
     "tier": 1,
     "conditions": {
      "grade": "Y20 (Chinese standard)",
      "standard": "Chinese standard — Eclipse `Chinese Standard ... Typical Values` 표",
      "value_type": "typical",
      "bound": "upper",
      "temperature_C": 20,
      "direction": "not printed",
      "quantity": "HcB (normal coercivity)"
     },
     "notes": "Eclipse 중국규격표 `Y20` 행 verbatim `Hc (Hcb) 135-190 kA/m`. 인쇄된 구간의 상한이다 — **구간의 중앙값은 만들지 않았다**(브리프 76·451). 물리 상한 검산(브리프 431·339) — (BH)max <= Br^2/(4mu0). 인쇄된 Br 상단 `380 mT` 의 반올림 구간은 [375,385) 이라 상한은 27.98~29.49 kJ/m^3 이고, 인쇄된 BHmax 상단 22.0 는 그 안이다(비 0.746). 단위 왕복 검산(브리프 225) — mT/kG: 320/3.2 · 380/3.8 (x0.01). kA/m/kOe: 135/1.70 · 190/2.39 · 140/1.76 · 195/2.45 (÷79.57747). kJ/m^3/MGOe: 18.0/2.3 · 22.0/2.8 (÷7.957747). 표 자체는 측정온도를 안 찍는다. 같은 문서의 감자곡선이 `20°C Normal` · `20°C Intrinsic` 을 기준곡선으로 인쇄하고 온도계수를 따로 주므로(`Rev. Temp. Coef. of Induction (Br), α, %/°C  −0.2`) 이 문서의 기준은 20 °C 다. 43차 ED 가 같은 시트에 쓴 판단과 같게 맞췄다. 이 등급의 이방성은 시트가 직접 안 밝힌다(본문이 예로 드는 것은 C5·C7·C8 뿐이다)."
    },
    {
     "key": "magnetic.coercivity",
     "value": 140000.0,
     "unit": "A/m",
     "method": "measured",
     "tier": 1,
     "conditions": {
      "grade": "Y20 (Chinese standard)",
      "standard": "Chinese standard — Eclipse `Chinese Standard ... Typical Values` 표",
      "value_type": "typical",
      "bound": "lower",
      "temperature_C": 20,
      "direction": "not printed",
      "quantity": "HcJ (intrinsic coercivity)"
     },
     "notes": "Eclipse 중국규격표 `Y20` 행 verbatim `Hci (Hcj) 140-195 kA/m`. 인쇄된 구간의 하한이다 — **구간의 중앙값은 만들지 않았다**(브리프 76·451). 물리 상한 검산(브리프 431·339) — (BH)max <= Br^2/(4mu0). 인쇄된 Br 상단 `380 mT` 의 반올림 구간은 [375,385) 이라 상한은 27.98~29.49 kJ/m^3 이고, 인쇄된 BHmax 상단 22.0 는 그 안이다(비 0.746). 단위 왕복 검산(브리프 225) — mT/kG: 320/3.2 · 380/3.8 (x0.01). kA/m/kOe: 135/1.70 · 190/2.39 · 140/1.76 · 195/2.45 (÷79.57747). kJ/m^3/MGOe: 18.0/2.3 · 22.0/2.8 (÷7.957747). 표 자체는 측정온도를 안 찍는다. 같은 문서의 감자곡선이 `20°C Normal` · `20°C Intrinsic` 을 기준곡선으로 인쇄하고 온도계수를 따로 주므로(`Rev. Temp. Coef. of Induction (Br), α, %/°C  −0.2`) 이 문서의 기준은 20 °C 다. 43차 ED 가 같은 시트에 쓴 판단과 같게 맞췄다. 이 등급의 이방성은 시트가 직접 안 밝힌다(본문이 예로 드는 것은 C5·C7·C8 뿐이다)."
    },
    {
     "key": "magnetic.coercivity",
     "value": 195000.0,
     "unit": "A/m",
     "method": "measured",
     "tier": 1,
     "conditions": {
      "grade": "Y20 (Chinese standard)",
      "standard": "Chinese standard — Eclipse `Chinese Standard ... Typical Values` 표",
      "value_type": "typical",
      "bound": "upper",
      "temperature_C": 20,
      "direction": "not printed",
      "quantity": "HcJ (intrinsic coercivity)"
     },
     "notes": "Eclipse 중국규격표 `Y20` 행 verbatim `Hci (Hcj) 140-195 kA/m`. 인쇄된 구간의 상한이다 — **구간의 중앙값은 만들지 않았다**(브리프 76·451). 물리 상한 검산(브리프 431·339) — (BH)max <= Br^2/(4mu0). 인쇄된 Br 상단 `380 mT` 의 반올림 구간은 [375,385) 이라 상한은 27.98~29.49 kJ/m^3 이고, 인쇄된 BHmax 상단 22.0 는 그 안이다(비 0.746). 단위 왕복 검산(브리프 225) — mT/kG: 320/3.2 · 380/3.8 (x0.01). kA/m/kOe: 135/1.70 · 190/2.39 · 140/1.76 · 195/2.45 (÷79.57747). kJ/m^3/MGOe: 18.0/2.3 · 22.0/2.8 (÷7.957747). 표 자체는 측정온도를 안 찍는다. 같은 문서의 감자곡선이 `20°C Normal` · `20°C Intrinsic` 을 기준곡선으로 인쇄하고 온도계수를 따로 주므로(`Rev. Temp. Coef. of Induction (Br), α, %/°C  −0.2`) 이 문서의 기준은 20 °C 다. 43차 ED 가 같은 시트에 쓴 판단과 같게 맞췄다. 이 등급의 이방성은 시트가 직접 안 밝힌다(본문이 예로 드는 것은 C5·C7·C8 뿐이다)."
    },
    {
     "key": "magnetic.energy_product_max",
     "value": 18000.0,
     "unit": "J/m^3",
     "method": "measured",
     "tier": 1,
     "conditions": {
      "grade": "Y20 (Chinese standard)",
      "standard": "Chinese standard — Eclipse `Chinese Standard ... Typical Values` 표",
      "value_type": "typical",
      "bound": "lower",
      "temperature_C": 20,
      "direction": "not printed"
     },
     "notes": "Eclipse 중국규격표 `Y20` 행 verbatim `BHmax 18.0-22.0 kJ/m3`. 인쇄된 구간의 하한이다 — **구간의 중앙값은 만들지 않았다**(브리프 76·451). 물리 상한 검산(브리프 431·339) — (BH)max <= Br^2/(4mu0). 인쇄된 Br 상단 `380 mT` 의 반올림 구간은 [375,385) 이라 상한은 27.98~29.49 kJ/m^3 이고, 인쇄된 BHmax 상단 22.0 는 그 안이다(비 0.746). 단위 왕복 검산(브리프 225) — mT/kG: 320/3.2 · 380/3.8 (x0.01). kA/m/kOe: 135/1.70 · 190/2.39 · 140/1.76 · 195/2.45 (÷79.57747). kJ/m^3/MGOe: 18.0/2.3 · 22.0/2.8 (÷7.957747). 표 자체는 측정온도를 안 찍는다. 같은 문서의 감자곡선이 `20°C Normal` · `20°C Intrinsic` 을 기준곡선으로 인쇄하고 온도계수를 따로 주므로(`Rev. Temp. Coef. of Induction (Br), α, %/°C  −0.2`) 이 문서의 기준은 20 °C 다. 43차 ED 가 같은 시트에 쓴 판단과 같게 맞췄다. 이 등급의 이방성은 시트가 직접 안 밝힌다(본문이 예로 드는 것은 C5·C7·C8 뿐이다)."
    },
    {
     "key": "magnetic.energy_product_max",
     "value": 22000.0,
     "unit": "J/m^3",
     "method": "measured",
     "tier": 1,
     "conditions": {
      "grade": "Y20 (Chinese standard)",
      "standard": "Chinese standard — Eclipse `Chinese Standard ... Typical Values` 표",
      "value_type": "typical",
      "bound": "upper",
      "temperature_C": 20,
      "direction": "not printed"
     },
     "notes": "Eclipse 중국규격표 `Y20` 행 verbatim `BHmax 18.0-22.0 kJ/m3`. 인쇄된 구간의 상한이다 — **구간의 중앙값은 만들지 않았다**(브리프 76·451). 물리 상한 검산(브리프 431·339) — (BH)max <= Br^2/(4mu0). 인쇄된 Br 상단 `380 mT` 의 반올림 구간은 [375,385) 이라 상한은 27.98~29.49 kJ/m^3 이고, 인쇄된 BHmax 상단 22.0 는 그 안이다(비 0.746). 단위 왕복 검산(브리프 225) — mT/kG: 320/3.2 · 380/3.8 (x0.01). kA/m/kOe: 135/1.70 · 190/2.39 · 140/1.76 · 195/2.45 (÷79.57747). kJ/m^3/MGOe: 18.0/2.3 · 22.0/2.8 (÷7.957747). 표 자체는 측정온도를 안 찍는다. 같은 문서의 감자곡선이 `20°C Normal` · `20°C Intrinsic` 을 기준곡선으로 인쇄하고 온도계수를 따로 주므로(`Rev. Temp. Coef. of Induction (Br), α, %/°C  −0.2`) 이 문서의 기준은 20 °C 다. 43차 ED 가 같은 시트에 쓴 판단과 같게 맞췄다. 이 등급의 이방성은 시트가 직접 안 밝힌다(본문이 예로 드는 것은 C5·C7·C8 뿐이다)."
    }
   ]
  },
  {
   "new_material": {
    "name": "Hard Ferrite Magnet Y22H (Sr Ferrite)",
    "category": "ceramic",
    "attributes": {
     "role": "product",
     "subsystem": "magnetics",
     "material_class": "sintered hard hexagonal ferrite permanent magnet, grade Y22H",
     "process": "sintered",
     "manufacturer": "Eclipse Magnetics",
     "role_reason": "벤더가 등급 단위로 물성을 인쇄하고, 같은 표의 Y30·Y35·Y30H-1 열이 이미 카탈로그 재료로 서 있다(424·425·2533). 43차 ED 가 '값은 손에 있으나 재료가 없다' 고 넘긴 등급이다",
     "role_confidence": "high",
     "naming_basis": "등급별 조성(Sr 인지 Ba 인지)은 시트가 안 찍는다 — 이름의 `Sr Ferrite` 는 본문 verbatim `The Strontium Ferrite magnets are the most commonly manufactured due to having stronger magnetic properties` 와 기존 카탈로그 424·425·2533 의 명명 관례를 따른 것이다.",
     "anisotropy": "시트가 이 등급에 대해 안 밝힌다",
     "grade_table_scope": "Eclipse `Chinese Standard - increasingly popular in UK, EU and globally` 표(27등급) 의 구간값. 같은 문서의 `Physical Characteristics (Typical)` 표(밀도·비열·열전도율·경도·큐리온도)는 **등급별이 아니라 소결 하드페라이트 공통값**이라 여기 25등급에 복제하지 않았다 — 한 값을 25번 복제하면 커버리지가 부풀고 계보가 흐려진다(브리프 456)."
    }
   },
   "source": {
    "kind": "datasheet",
    "title": "Ferrite Magnets/Ceramic Magnets Datasheet",
    "url": "https://www.eclipsemagnetics.com/site/assets/files/19602/ferrite_ceramic_datasheet.pdf",
    "manufacturer": "Eclipse Magnetics",
    "authors": "Eclipse Magnetics Ltd (corporate author)",
    "year": 2021,
    "local_path": "standards_appnotes/passive/Eclipse_Magnetics_Ferrite_Ceramic_Magnets_Datasheet.pdf"
   },
   "properties": [
    {
     "key": "magnetic.remanence",
     "value": 0.31,
     "unit": "T",
     "method": "measured",
     "tier": 1,
     "conditions": {
      "grade": "Y22H (Chinese standard)",
      "standard": "Chinese standard — Eclipse `Chinese Standard ... Typical Values` 표",
      "value_type": "typical",
      "bound": "lower",
      "temperature_C": 20,
      "direction": "not printed"
     },
     "notes": "Eclipse 중국규격표 `Y22H` 행 verbatim `Br 310-360 mT`. 인쇄된 구간의 하한이다 — **구간의 중앙값은 만들지 않았다**(브리프 76·451). 물리 상한 검산(브리프 431·339) — (BH)max <= Br^2/(4mu0). 인쇄된 Br 상단 `360 mT` 의 반올림 구간은 [355,365) 이라 상한은 25.07~26.50 kJ/m^3 이고, 인쇄된 BHmax 상단 24.0 는 그 안이다(비 0.906). 단위 왕복 검산(브리프 225) — mT/kG: 310/3.1 · 360/3.6 (x0.01). kA/m/kOe: 220/2.76 · 250/3.14 · 280/3.52 · 320/4.02 (÷79.57747). kJ/m^3/MGOe: 20.0/2.5 · 24.0/3.0 (÷7.957747). 표 자체는 측정온도를 안 찍는다. 같은 문서의 감자곡선이 `20°C Normal` · `20°C Intrinsic` 을 기준곡선으로 인쇄하고 온도계수를 따로 주므로(`Rev. Temp. Coef. of Induction (Br), α, %/°C  −0.2`) 이 문서의 기준은 20 °C 다. 43차 ED 가 같은 시트에 쓴 판단과 같게 맞췄다. 이 등급의 이방성은 시트가 직접 안 밝힌다(본문이 예로 드는 것은 C5·C7·C8 뿐이다). ⚠ **하단끼리의 짝은 성립하지 않는다** — Br 하단으로 잰 상한보다 BHmax 하단이 크다(Y22H 20.0 대 19.2 · Y28H-2 26.0 대 25.1). 등급표는 **보증 구간의 봉투**라 한 시편이 두 하단을 동시에 갖는다는 뜻이 아니다 — 물리 상한은 같은 시편의 Br 로만 재야 하고(브리프 470), 그래서 상단끼리의 짝만 위반 판정에 쓴다."
    },
    {
     "key": "magnetic.remanence",
     "value": 0.36,
     "unit": "T",
     "method": "measured",
     "tier": 1,
     "conditions": {
      "grade": "Y22H (Chinese standard)",
      "standard": "Chinese standard — Eclipse `Chinese Standard ... Typical Values` 표",
      "value_type": "typical",
      "bound": "upper",
      "temperature_C": 20,
      "direction": "not printed"
     },
     "notes": "Eclipse 중국규격표 `Y22H` 행 verbatim `Br 310-360 mT`. 인쇄된 구간의 상한이다 — **구간의 중앙값은 만들지 않았다**(브리프 76·451). 물리 상한 검산(브리프 431·339) — (BH)max <= Br^2/(4mu0). 인쇄된 Br 상단 `360 mT` 의 반올림 구간은 [355,365) 이라 상한은 25.07~26.50 kJ/m^3 이고, 인쇄된 BHmax 상단 24.0 는 그 안이다(비 0.906). 단위 왕복 검산(브리프 225) — mT/kG: 310/3.1 · 360/3.6 (x0.01). kA/m/kOe: 220/2.76 · 250/3.14 · 280/3.52 · 320/4.02 (÷79.57747). kJ/m^3/MGOe: 20.0/2.5 · 24.0/3.0 (÷7.957747). 표 자체는 측정온도를 안 찍는다. 같은 문서의 감자곡선이 `20°C Normal` · `20°C Intrinsic` 을 기준곡선으로 인쇄하고 온도계수를 따로 주므로(`Rev. Temp. Coef. of Induction (Br), α, %/°C  −0.2`) 이 문서의 기준은 20 °C 다. 43차 ED 가 같은 시트에 쓴 판단과 같게 맞췄다. 이 등급의 이방성은 시트가 직접 안 밝힌다(본문이 예로 드는 것은 C5·C7·C8 뿐이다). ⚠ **하단끼리의 짝은 성립하지 않는다** — Br 하단으로 잰 상한보다 BHmax 하단이 크다(Y22H 20.0 대 19.2 · Y28H-2 26.0 대 25.1). 등급표는 **보증 구간의 봉투**라 한 시편이 두 하단을 동시에 갖는다는 뜻이 아니다 — 물리 상한은 같은 시편의 Br 로만 재야 하고(브리프 470), 그래서 상단끼리의 짝만 위반 판정에 쓴다."
    },
    {
     "key": "magnetic.coercivity",
     "value": 220000.0,
     "unit": "A/m",
     "method": "measured",
     "tier": 1,
     "conditions": {
      "grade": "Y22H (Chinese standard)",
      "standard": "Chinese standard — Eclipse `Chinese Standard ... Typical Values` 표",
      "value_type": "typical",
      "bound": "lower",
      "temperature_C": 20,
      "direction": "not printed",
      "quantity": "HcB (normal coercivity)"
     },
     "notes": "Eclipse 중국규격표 `Y22H` 행 verbatim `Hc (Hcb) 220-250 kA/m`. 인쇄된 구간의 하한이다 — **구간의 중앙값은 만들지 않았다**(브리프 76·451). 물리 상한 검산(브리프 431·339) — (BH)max <= Br^2/(4mu0). 인쇄된 Br 상단 `360 mT` 의 반올림 구간은 [355,365) 이라 상한은 25.07~26.50 kJ/m^3 이고, 인쇄된 BHmax 상단 24.0 는 그 안이다(비 0.906). 단위 왕복 검산(브리프 225) — mT/kG: 310/3.1 · 360/3.6 (x0.01). kA/m/kOe: 220/2.76 · 250/3.14 · 280/3.52 · 320/4.02 (÷79.57747). kJ/m^3/MGOe: 20.0/2.5 · 24.0/3.0 (÷7.957747). 표 자체는 측정온도를 안 찍는다. 같은 문서의 감자곡선이 `20°C Normal` · `20°C Intrinsic` 을 기준곡선으로 인쇄하고 온도계수를 따로 주므로(`Rev. Temp. Coef. of Induction (Br), α, %/°C  −0.2`) 이 문서의 기준은 20 °C 다. 43차 ED 가 같은 시트에 쓴 판단과 같게 맞췄다. 이 등급의 이방성은 시트가 직접 안 밝힌다(본문이 예로 드는 것은 C5·C7·C8 뿐이다). ⚠ **하단끼리의 짝은 성립하지 않는다** — Br 하단으로 잰 상한보다 BHmax 하단이 크다(Y22H 20.0 대 19.2 · Y28H-2 26.0 대 25.1). 등급표는 **보증 구간의 봉투**라 한 시편이 두 하단을 동시에 갖는다는 뜻이 아니다 — 물리 상한은 같은 시편의 Br 로만 재야 하고(브리프 470), 그래서 상단끼리의 짝만 위반 판정에 쓴다."
    },
    {
     "key": "magnetic.coercivity",
     "value": 250000.0,
     "unit": "A/m",
     "method": "measured",
     "tier": 1,
     "conditions": {
      "grade": "Y22H (Chinese standard)",
      "standard": "Chinese standard — Eclipse `Chinese Standard ... Typical Values` 표",
      "value_type": "typical",
      "bound": "upper",
      "temperature_C": 20,
      "direction": "not printed",
      "quantity": "HcB (normal coercivity)"
     },
