Repository: squall321/MaterialTwinWeb

<!-- MaterialTwin 프로젝트 개요·현황·구조 진입점. -->

# MaterialTwin

쯔윅(Zwick/Roell testXpert) 인장·완화 시험 데이터를 업로드받아 **물성 도출 → 구성방정식 피팅 → LS-DYNA 카드**까지 한 흐름으로 만들고, 그 DB 전체를 **LLM이 MCP로 직접 조회·등록**하는 재료 물성 플랫폼.

## 구성
- **backend/** — FastAPI + SQLAlchemy(SQLite↔Postgres) + Alembic. 단일 SIF로 프런트(`frontend/dist`)를 StaticFiles 서빙.
- **frontend/** — Vite + React + TypeScript, 상대경로·해시 라우팅(`/apps/<slug>/` 서브패스 대응), ECharts.
- **backend/mcp_server.py** — MCP(stdio) 서버. → [docs/MCP.md](docs/MCP.md)
- **docs/** — [intro.html](docs/intro.html)(비전) · [showcase.html](docs/showcase.html)(시연) · [MCP.md](docs/MCP.md)

## 기능 현황 (2026-07 기준)

| 영역 | 상태 |
|---|---|
| 인제스트 → 물성(E·Rp0.2·UTS·연신) | ✅ 골든 픽스처 ±2% 검증 |
| 진응력·넥킹(Considère) | ✅ |
| 구성방정식 피팅(Hollomon/Swift/Voce/Johnson-Cook) | ✅ |
| 점탄성 완화·Prony 급수 | ✅ |
| LS-DYNA 카드(*MAT_024·*MAT_098·*MAT_VISCOELASTIC, 4 단위계) | ✅ |
| 인사이트 대시보드(Ashby·계열 통계·커버리지·지식그래프) | ✅ |
| 업로드 마법사·재료 편집/삭제·시험 이상치 토글 | ✅ |
| **MCP 서버**(조회 13 · 등록 7 도구 + 리소스 2 + 프롬프트 2) | ✅ 프로토콜 왕복 검증 |
| Postgres 호환 | ✅ PG16 실검증 |
| SIF 패키징(HEAX_DATA_DIR 영속 볼륨) | ✅ 리허설 완료 |

**품질**: pytest **112 passed**, 프런트 빌드 클린, 마이그레이션 체인 upgrade↔downgrade 왕복·드리프트 없음.

**보류(외부 의존/후순위)**: 실 testXpert 바이너리(zse/zsx) 파서·초탄성(Ogden) 카드(실데이터 필요), 자동 E구간 선택·인증(설계상 후순위).

## 개발
```bash

# 백엔드(Python 3.12 .venv 필수 — 시스템 python은 3.10)
cd backend && .venv/bin/python -m pytest -q
MATERIALTWIN_DATA_DIR=$PWD/var/data \
  MATERIALTWIN_DATABASE_URL=sqlite:///$PWD/var/data/materialtwin.db \
  .venv/bin/python -m uvicorn app.main:app --port 17777

# 프런트
cd frontend && npm run build   # dist/ 를 백엔드가 서빙
```

## 견고성 이력
자율 하드닝 루프에서 5라운드 적대적 리뷰(파일별·물리·파서·횡단 정합성·동시성)로 실결함 **35건 발견·수정**. 상세는 [context-notes.md](context-notes.md)·[checklist.md](checklist.md).

## 데이터시트·그래프 추출 도구

업체 데이터시트에서 물성을 뽑고, 논문 그래프에서 곡선을 디지타이즈한다.

### extract_datasheet.py — PDF → 물성 텍스트
```
extract_datasheet.py <pdf|url> [--ocr] [--dpi 300] [--lang eng|kor|eng+kor]
```
텍스트 레이어를 먼저 시도하고, 비어 있으면(Illustrator로 만든 이미지 전용 PDF —
Kuraray FCCL 브로슈어 같은 경우) 자동으로 OCR로 폴백한다.

### digitize_curve.py — 그래프 이미지 → 좌표
```
digitize_curve.py chart.png --probe                    # 색 후보·크기 확인
digitize_curve.py chart.png --color "#1f77b4" \
  --px0 100 --py0 445 --px1 720 --py1 60 \
  --x0 0 --y0 0 --x1 0.8 --y1 250 --csv out.csv
```
검증: 알려진 곡선(Kapton HN 실측)으로 왕복 시험 시 UTS 231.0→231.5 MPa,
파단변형률 일치, 평균 상대오차 1.9%. 원점 부근은 값이 0에 가까워 상대오차가
커지므로 절대값으로 판단할 것.

### 필요 패키지
```
sudo apt-get install tesseract-ocr tesseract-ocr-eng tesseract-ocr-kor
pip install pytesseract pdf2image opencv-python-headless
```

File: backend/scripts/catalog/out_ja/ja74_01_kobelite_tensile_ja_edition.json
{
 "batch": "74차 JA",
 "materials": [
  {
   "match_name": "Hitachi Chemical KOBELITE KEL-571 (unclad non-woven aramid epoxy laminate)",
   "source": {
    "kind": "datasheet",
    "title": "日立化成 銅張積層板 総合カタログ (Copper Clad Laminates Full Catalog, 日本語版)",
    "publisher": "Hitachi Chemical (現 Resonac)",
    "year": 2016,
    "url": null,
    "local_path": "/data/paper_patent_corpus/standards_appnotes/pcb/HitachiChemical_CopperCladLaminates_FullCatalog_ja_2016-08.pdf"
   },
   "properties": [
    {
     "key": "mechanical.tensile_strength",
     "value": 250000000.0,
     "unit": "Pa",
     "method": "measured",
     "tier": 1,
     "conditions": {
      "test_method": "vendor catalog 積層板特性 (試験法 표기 없음)",
      "specimen_thickness_mm": 1.0,
      "grade": "KEL-571",
      "source_table": "■積層板特性 (ja 2016-08, PDF p.98)",
      "guaranteed_value": false
     },
     "notes": "原文 verbatim: 「■積層板特性」表(日本語版カタログ PDF p.98 / 印刷 p.112), 品番 KEL-571 の行「引っ張り強さ（N/mm2）」= 250. 표 각주 verbatim: 「上記数値は、1.0mm厚さにおける測定値で、保証値ではありません。」 환산: 250 N/mm^2 = 250 MPa = 250e6 Pa = 2.5e+08 Pa; 되돌리면 2.5e+08/1e6 = 250 N/mm^2. 열 대응 독립 검증 — 같은 표의 曲げ弾性率 8.5 kN/mm^2 와 曲げ強さ 330 N/mm^2 가 영문판 2017-03 p.82 의 같은 등급 구간 (8.4, 8.6) kN/mm^2 · (330.0, 400.0) N/mm^2 안에 정확히 들어간다(그 구간값은 72차 HD 가 이미 t1 으로 넣어 두었다). pdftotext -layout 은 이 행에서 인접 그래프(耐摩耗性評価結果)의 y축 눈금 `60` 을 네 번째 숫자로 끌어와 열을 밀었다 — 350 dpi 렌더로 표가 3열임을 눈으로 확인하고 옮겼다. 이 행은 **영문판 2017-03 에는 없다**(영문판 KOBELITE 표의 기계축은 Flexural strength/modulus · Compressive · Izod · Cleavage 뿐이다)."
    }
   ]
  },
  {
   "match_name": "Hitachi Chemical KOBELITE KEL-973 (unclad aramid/polyester epoxy laminate)",
   "source": {
    "kind": "datasheet",
    "title": "日立化成 銅張積層板 総合カタログ (Copper Clad Laminates Full Catalog, 日本語版)",
    "publisher": "Hitachi Chemical (現 Resonac)",
    "year": 2016,
    "url": null,
    "local_path": "/data/paper_patent_corpus/standards_appnotes/pcb/HitachiChemical_CopperCladLaminates_FullCatalog_ja_2016-08.pdf"
   },
   "properties": [
    {
     "key": "mechanical.tensile_strength",
     "value": 120000000.0,
     "unit": "Pa",
     "method": "measured",
     "tier": 1,
     "conditions": {
      "test_method": "vendor catalog 積層板特性 (試験法 표기 없음)",
      "specimen_thickness_mm": 1.0,
      "grade": "KEL-973",
      "source_table": "■積層板特性 (ja 2016-08, PDF p.98)",
      "guaranteed_value": false
     },
     "notes": "原文 verbatim: 「■積層板特性」表(日本語版カタログ PDF p.98 / 印刷 p.112), 品番 KEL-973 の行「引っ張り強さ（N/mm2）」= 120. 표 각주 verbatim: 「上記数値は、1.0mm厚さにおける測定値で、保証値ではありません。」 환산: 120 N/mm^2 = 120 MPa = 120e6 Pa = 1.2e+08 Pa; 되돌리면 1.2e+08/1e6 = 120 N/mm^2. 열 대응 독립 검증 — 같은 표의 曲げ弾性率 7.5 kN/mm^2 와 曲げ強さ 220 N/mm^2 가 영문판 2017-03 p.82 의 같은 등급 구간 (7.4, 7.6) kN/mm^2 · (200.0, 220.0) N/mm^2 안에 정확히 들어간다(그 구간값은 72차 HD 가 이미 t1 으로 넣어 두었다). pdftotext -layout 은 이 행에서 인접 그래프(耐摩耗性評価結果)의 y축 눈금 `60` 을 네 번째 숫자로 끌어와 열을 밀었다 — 350 dpi 렌더로 표가 3열임을 눈으로 확인하고 옮겼다. 이 행은 **영문판 2017-03 에는 없다**(영문판 KOBELITE 표의 기계축은 Flexural strength/modulus · Compressive · Izod · Cleavage 뿐이다)."
    }
   ]
  },
  {
   "match_name": "Hitachi Chemical KOBELITE KEL-GEF / KEL-GEF(R) (unclad glass/epoxy laminate)",
   "source": {
    "kind": "datasheet",
    "title": "日立化成 銅張積層板 総合カタログ (Copper Clad Laminates Full Catalog, 日本語版)",
    "publisher": "Hitachi Chemical (現 Resonac)",
    "year": 2016,
    "url": null,
    "local_path": "/data/paper_patent_corpus/standards_appnotes/pcb/HitachiChemical_CopperCladLaminates_FullCatalog_ja_2016-08.pdf"
   },
   "properties": [
    {
     "key": "mechanical.tensile_strength",
     "value": 320000000.0,
     "unit": "Pa",
     "method": "measured",
     "tier": 1,
     "conditions": {
      "test_method": "vendor catalog 積層板特性 (試験法 표기 없음)",
      "specimen_thickness_mm": 1.0,
      "grade": "KEL-GEF(R)",
      "source_table": "■積層板特性 (ja 2016-08, PDF p.98)",
      "guaranteed_value": false
     },
     "notes": "原文 verbatim: 「■積層板特性」表(日本語版カタログ PDF p.98 / 印刷 p.112), 品番 KEL-GEF(R) の行「引っ張り強さ（N/mm2）」= 320. 표 각주 verbatim: 「上記数値は、1.0mm厚さにおける測定値で、保証値ではありません。」 환산: 320 N/mm^2 = 320 MPa = 320e6 Pa = 3.2e+08 Pa; 되돌리면 3.2e+08/1e6 = 320 N/mm^2. 열 대응 독립 검증 — 같은 표의 曲げ弾性率 22 kN/mm^2 와 曲げ強さ 600 N/mm^2 가 영문판 2017-03 p.82 의 같은 등급 구간 (22.0, 24.0) kN/mm^2 · (600.0, 650.0) N/mm^2 안에 정확히 들어간다(그 구간값은 72차 HD 가 이미 t1 으로 넣어 두었다). pdftotext -layout 은 이 행에서 인접 그래프(耐摩耗性評価結果)의 y축 눈금 `60` 을 네 번째 숫자로 끌어와 열을 밀었다 — 350 dpi 렌더로 표가 3열임을 눈으로 확인하고 옮겼다. 이 행은 **영문판 2017-03 에는 없다**(영문판 KOBELITE 표의 기계축은 Flexural strength/modulus · Compressive · Izod · Cleavage 뿐이다)."
    }
   ]
  }
 ]
}
