Repository: squall321/MaterialTwinWeb

<!-- MaterialTwin 프로젝트 개요·현황·구조 진입점. -->

# MaterialTwin

쯔윅(Zwick/Roell testXpert) 인장·완화 시험 데이터를 업로드받아 **물성 도출 → 구성방정식 피팅 → LS-DYNA 카드**까지 한 흐름으로 만들고, 그 DB 전체를 **LLM이 MCP로 직접 조회·등록**하는 재료 물성 플랫폼.

## 구성
- **backend/** — FastAPI + SQLAlchemy(SQLite↔Postgres) + Alembic. 단일 SIF로 프런트(`frontend/dist`)를 StaticFiles 서빙.
- **frontend/** — Vite + React + TypeScript, 상대경로·해시 라우팅(`/apps/<slug>/` 서브패스 대응), ECharts.
- **backend/mcp_server.py** — MCP(stdio) 서버. → [docs/MCP.md](docs/MCP.md)
- **docs/** — [intro.html](docs/intro.html)(비전) · [showcase.html](docs/showcase.html)(시연) · [MCP.md](docs/MCP.md)

## 기능 현황 (2026-07 기준)

| 영역 | 상태 |
|---|---|
| 인제스트 → 물성(E·Rp0.2·UTS·연신) | ✅ 골든 픽스처 ±2% 검증 |
| 진응력·넥킹(Considère) | ✅ |
| 구성방정식 피팅(Hollomon/Swift/Voce/Johnson-Cook) | ✅ |
| 점탄성 완화·Prony 급수 | ✅ |
| LS-DYNA 카드(*MAT_024·*MAT_098·*MAT_VISCOELASTIC, 4 단위계) | ✅ |
| 인사이트 대시보드(Ashby·계열 통계·커버리지·지식그래프) | ✅ |
| 업로드 마법사·재료 편집/삭제·시험 이상치 토글 | ✅ |
| **MCP 서버**(조회 13 · 등록 7 도구 + 리소스 2 + 프롬프트 2) | ✅ 프로토콜 왕복 검증 |
| Postgres 호환 | ✅ PG16 실검증 |
| SIF 패키징(HEAX_DATA_DIR 영속 볼륨) | ✅ 리허설 완료 |

**품질**: pytest **112 passed**, 프런트 빌드 클린, 마이그레이션 체인 upgrade↔downgrade 왕복·드리프트 없음.

**보류(외부 의존/후순위)**: 실 testXpert 바이너리(zse/zsx) 파서·초탄성(Ogden) 카드(실데이터 필요), 자동 E구간 선택·인증(설계상 후순위).

## 개발
```bash

# 백엔드(Python 3.12 .venv 필수 — 시스템 python은 3.10)
cd backend && .venv/bin/python -m pytest -q
MATERIALTWIN_DATA_DIR=$PWD/var/data \
  MATERIALTWIN_DATABASE_URL=sqlite:///$PWD/var/data/materialtwin.db \
  .venv/bin/python -m uvicorn app.main:app --port 17777

# 프런트
cd frontend && npm run build   # dist/ 를 백엔드가 서빙
```

## 견고성 이력
자율 하드닝 루프에서 5라운드 적대적 리뷰(파일별·물리·파서·횡단 정합성·동시성)로 실결함 **35건 발견·수정**. 상세는 [context-notes.md](context-notes.md)·[checklist.md](checklist.md).

## 데이터시트·그래프 추출 도구

업체 데이터시트에서 물성을 뽑고, 논문 그래프에서 곡선을 디지타이즈한다.

### extract_datasheet.py — PDF → 물성 텍스트
```
extract_datasheet.py <pdf|url> [--ocr] [--dpi 300] [--lang eng|kor|eng+kor]
```
텍스트 레이어를 먼저 시도하고, 비어 있으면(Illustrator로 만든 이미지 전용 PDF —
Kuraray FCCL 브로슈어 같은 경우) 자동으로 OCR로 폴백한다.

### digitize_curve.py — 그래프 이미지 → 좌표
```
digitize_curve.py chart.png --probe                    # 색 후보·크기 확인
digitize_curve.py chart.png --color "#1f77b4" \
  --px0 100 --py0 445 --px1 720 --py1 60 \
  --x0 0 --y0 0 --x1 0.8 --y1 250 --csv out.csv
```
검증: 알려진 곡선(Kapton HN 실측)으로 왕복 시험 시 UTS 231.0→231.5 MPa,
파단변형률 일치, 평균 상대오차 1.9%. 원점 부근은 값이 0에 가까워 상대오차가
커지므로 절대값으로 판단할 것.

### 필요 패키지
```
sudo apt-get install tesseract-ocr tesseract-ocr-eng tesseract-ocr-kor
pip install pytesseract pdf2image opencv-python-headless
```

File: backend/scripts/catalog/out_vb/vb02_kim2003_sn8zn3bi_uts.json
{
 "materials": [
  {
   "match_name": "Sn-8Zn-3Bi Solder Alloy",
   "source": {
    "kind": "journal",
    "doi": "10.1016/s0925-8388(02)01168-4",
    "title": "Effect of composition and cooling rate on microstructure and tensile properties of Sn-Zn-Bi alloys",
    "authors": "Young-Sun Kim, Keun-Soo Kim, Chi-Won Hwang, Katsuaki Suganuma",
    "year": 2003,
    "publisher": "Elsevier (Journal of Alloys and Compounds 352 (2003) 237-245)",
    "local_path": "/data/paper_patent_corpus/snowball_papers/from_cae/Kim - 2003 - Effect of composition and cooling rate on microstructure and tensile properties of Sn–Zn–Bi alloys.pdf"
   },
   "properties": [
    {
     "key": "mechanical.tensile_strength",
     "value": 75000000.0,
     "unit": "Pa",
     "method": "digitized",
     "tier": 2,
     "conditions": {
      "temperature_k": 293.15,
      "strain_rate_s": 0.000333,
      "loading": "uniaxial tension",
      "specimen": "cast bulk sheet coupon, gage length 25 mm x width 8 mm x thickness 1 mm (no substrate — self-standing bulk specimen)",
      "condition": "as-cast, air cooled (A.C., 12 C/s) from steel mould",
      "direction": "미기재 — 원문이 시편 축을 인쇄하지 않는다 (상온 단축인장, 게이지길이 25 mm, 시험규격 미기재)",
      "basis": "Fig. 10 upper panel (U.T.S.), series '3Bi' = Sn-8Zn-3Bi; graph read-back, 600 dpi render of the original PDF p.4",
      "figure": "Fig. 10"
     },
     "notes": "Fig. 10 `Influence of strain rate and of addition amount of Bi on UTS, 0.2% proof strength, and elongation` 의 상단 U.T.S. 패널, 계열 `3Bi`(= Sn-8Zn-3Bi) 되읽기. **표가 아니라 그림이다 — 이 논문은 표가 0개이고 인장 결과가 전부 Fig.10·Fig.13 이라 인쇄된 숫자가 없다.** 그래서 `method=digitized` 다. 되읽기 절차 — 원본 PDF 4쪽을 600 dpi 로 렌더하고, 좌측 축의 안쪽 눈금 7개(140/120/100/80/60/40/20 MPa)의 픽셀 중심을 잡아 1차 회귀로 축을 고정했다(**잔차 최대 0.18 MPa**). 마커 중심은 §514 대로 bbox 중심이 아니라 **최대폭의 70% 이상인 행들의 수직 중심**으로 잡았다 — 3Bi 는 원형 마커라 이 값이 곧 적도 중심이다(삼각형인 6Bi 계열은 이 방법이 h/6 만큼 밀리므로 되읽지 않았다). **검산 하나 — 같은 논문이 같은 격자를 두 번 그린다**(§516). Fig. 13 `Influence of cooling rate and of Bi contents on UTS …` 의 A.C.(공랭) 계열을 6쪽에서 따로 되읽으면 Bi 0/1/2/3/6/8 wt% 에 대해 48.99 / 59.62 / 70.55 / **75.84** / 86.82 / 82.29 MPa 이고, 이 표의 가장 느린 변형률속도(3.33e-4 /s) 점과 **3Bi 에서 75.84 대 75.03 = 0.81 MPa(1.1%) 로 만난다.** 다만 정직하게 적어 둔다 — 같은 대조에서 **Sn-9Zn 은 48.99 대 52.93(8.0%), 6Bi 는 86.82 대 83.67(3.8%) 로 벌어진다**. 두 그림이 같은 시편군인지 원문이 밝히지 않으므로(Fig.13 의 변형률속도가 캡션·본문에 안 적혀 있다) 이 검산은 **3Bi 한 점에서만 닫힌 것**으로 본다. **검산 둘 — 계열 밖 벤더값**(§129). Fig.10 의 Sn-9Zn 계열 가장 느린 점 52.93 MPa 는 Indalloy 2006 201행(91.0 Sn / 9.0 Zn) 인장강도 7940 psi = 54.75 MPa 및 The Solder Connection 2023 Sn91Zn09 560 kgf/cm² = 54.92 MPa 와 3.3~3.6% 안이다(벤더 시험이 더 빠른 변형률속도일 것이므로 우리 값이 낮은 방향인 것도 이 그림의 속도의존성과 부호가 같다). 축 배율이 이 두 방향으로 고정된다. **인쇄된 오차막대**는 되읽기로 재면 대략 ±4~5 MPa 이고 우리 되읽기 정밀도(<0.2 MPa)보다 훨씬 크다 — 값의 불확도는 되읽기가 아니라 원문 산포가 지배한다. **시편** — 본문 verbatim: 잉곳을 300 °C 에서 재용해해 강철 금형에 주조하고 12 °C/s(A.C., 공랭)로 냉각한 뒤 1 mm 로 슬라이스, 0.3 µm Al2O3 로 연마. 인장시편은 게이지길이 25 mm · 폭 8 mm · 두께 1 mm. 저자가 `The AC is equivalent to that adopted in the practical reflow process in industries` 라고 밝힌다. **이 값이 왜 필요했나** — 58차 TB 가 Duong 2021 의 36.8/47.8 MPa 를 **접합체 계면 파단이라 기각**하면서(`the solder-substrate joint was broken right at the interface`) *\"이 칸을 채우려면 벌크 시편 인장 출처가 필요하다\"* 고 남겼다. Kim 2003 이 바로 그 벌크 시편 인장이다 — 구리 기판 없이 주조재에서 잘라낸 자립 시편이라 계면이 개입하지 않는다. 60차 VB. 이 행의 되읽기 원시값 = 75.03 MPa (축 회귀 잔차 최대 0.18 MPa). 본문 verbatim 이 변형률속도를 `3.33 x 10^-4, 3.33 x 10^-3, and 3.33 x 10^-2 s^-1` 로 적고 **그림의 가로축 눈금은 10^-4/10^-3/10^-2 로 십진 자리만 찍는다** — 조건에는 본문이 적은 실제 속도를 넣었다."
    },
    {
     "key": "mechanical.tensile_strength",
     "value": 82900000.0,
     "unit": "Pa",
     "method": "digitized",
     "tier": 2,
     "conditions": {
      "temperature_k": 293.15,
      "strain_rate_s": 0.00333,
      "loading": "uniaxial tension",
      "specimen": "cast bulk sheet coupon, gage length 25 mm x width 8 mm x thickness 1 mm (no substrate — self-standing bulk specimen)",
      "condition": "as-cast, air cooled (A.C., 12 C/s) from steel mould",
      "direction": "미기재 — 원문이 시편 축을 인쇄하지 않는다 (상온 단축인장, 게이지길이 25 mm, 시험규격 미기재)",
      "basis": "Fig. 10 upper panel (U.T.S.), series '3Bi' = Sn-8Zn-3Bi; graph read-back, 600 dpi render of the original PDF p.4",
      "figure": "Fig. 10"
     },
     "notes": "Fig. 10 `Influence of strain rate and of addition amount of Bi on UTS, 0.2% proof strength, and elongation` 의 상단 U.T.S. 패널, 계열 `3Bi`(= Sn-8Zn-3Bi) 되읽기. **표가 아니라 그림이다 — 이 논문은 표가 0개이고 인장 결과가 전부 Fig.10·Fig.13 이라 인쇄된 숫자가 없다.** 그래서 `method=digitized` 다. 되읽기 절차 — 원본 PDF 4쪽을 600 dpi 로 렌더하고, 좌측 축의 안쪽 눈금 7개(140/120/100/80/60/40/20 MPa)의 픽셀 중심을 잡아 1차 회귀로 축을 고정했다(**잔차 최대 0.18 MPa**). 마커 중심은 §514 대로 bbox 중심이 아니라 **최대폭의 70% 이상인 행들의 수직 중심**으로 잡았다 — 3Bi 는 원형 마커라 이 값이 곧 적도 중심이다(삼각형인 6Bi 계열은 이 방법이 h/6 만큼 밀리므로 되읽지 않았다). **검산 하나 — 같은 논문이 같은 격자를 두 번 그린다**(§516). Fig. 13 `Influence of cooling rate and of Bi contents on UTS …` 의 A.C.(공랭) 계열을 6쪽에서 따로 되읽으면 Bi 0/1/2/3/6/8 wt% 에 대해 48.99 / 59.62 / 70.55 / **75.84** / 86.82 / 82.29 MPa 이고, 이 표의 가장 느린 변형률속도(3.33e-4 /s) 점과 **3Bi 에서 75.84 대 75.03 = 0.81 MPa(1.1%) 로 만난다.** 다만 정직하게 적어 둔다 — 같은 대조에서 **Sn-9Zn 은 48.99 대 52.93(8.0%), 6Bi 는 86.82 대 83.67(3.8%) 로 벌어진다**. 두 그림이 같은 시편군인지 원문이 밝히지 않으므로(Fig.13 의 변형률속도가 캡션·본문에 안 적혀 있다) 이 검산은 **3Bi 한 점에서만 닫힌 것**으로 본다. **검산 둘 — 계열 밖 벤더값**(§129). Fig.10 의 Sn-9Zn 계열 가장 느린 점 52.93 MPa 는 Indalloy 2006 201행(91.0 Sn / 9.0 Zn) 인장강도 7940 psi = 54.75 MPa 및 The Solder Connection 2023 Sn91Zn09 560 kgf/cm² = 54.92 MPa 와 3.3~3.6% 안이다(벤더 시험이 더 빠른 변형률속도일 것이므로 우리 값이 낮은 방향인 것도 이 그림의 속도의존성과 부호가 같다). 축 배율이 이 두 방향으로 고정된다. **인쇄된 오차막대**는 되읽기로 재면 대략 ±4~5 MPa 이고 우리 되읽기 정밀도(<0.2 MPa)보다 훨씬 크다 — 값의 불확도는 되읽기가 아니라 원문 산포가 지배한다. **시편** — 본문 verbatim: 잉곳을 300 °C 에서 재용해해 강철 금형에 주조하고 12 °C/s(A.C., 공랭)로 냉각한 뒤 1 mm 로 슬라이스, 0.3 µm Al2O3 로 연마. 인장시편은 게이지길이 25 mm · 폭 8 mm · 두께 1 mm. 저자가 `The AC is equivalent to that adopted in the practical reflow process in industries` 라고 밝힌다. **이 값이 왜 필요했나** — 58차 TB 가 Duong 2021 의 36.8/47.8 MPa 를 **접합체 계면 파단이라 기각**하면서(`the solder-substrate joint was broken right at the interface`) *\"이 칸을 채우려면 벌크 시편 인장 출처가 필요하다\"* 고 남겼다. Kim 2003 이 바로 그 벌크 시편 인장이다 — 구리 기판 없이 주조재에서 잘라낸 자립 시편이라 계면이 개입하지 않는다. 60차 VB. 이 행의 되읽기 원시값 = 82.85 MPa (축 회귀 잔차 최대 0.18 MPa). 본문 verbatim 이 변형률속도를 `3.33 x 10^-4, 3.33 x 10^-3, and 3.33 x 10^-2 s^-1` 로 적고 **그림의 가로축 눈금은 10^-4/10^-3/10^-2 로 십진 자리만 찍는다** — 조건에는 본문이 적은 실제 속도를 넣었다."
    },
    {
     "key": "mechanical.tensile_strength",
     "value": 98100000.0,
     "unit": "Pa",
     "method": "digitized",
     "tier": 2,
     "conditions": {
      "temperature_k": 293.15,
      "strain_rate_s": 0.0333,
      "loading": "uniaxial tension",
      "specimen": "cast bulk sheet coupon, gage length 25 mm x width 8 mm x thickness 1 mm (no substrate — self-standing bulk specimen)",
      "condition": "as-cast, air cooled (A.C., 12 C/s) from steel mould",
      "direction": "미기재 — 원문이 시편 축을 인쇄하지 않는다 (상온 단축인장, 게이지길이 25 mm, 시험규격 미기재)",
      "basis": "Fig. 10 upper panel (U.T.S.), series '3Bi' = Sn-8Zn-3Bi; graph read-back, 600 dpi render of the original PDF p.4",
      "figure": "Fig. 10"
     },
     "notes": "Fig. 10 `Influence of strain rate and of addition amount of Bi on UTS, 0.2% proof strength, and elongation` 의 상단 U.T.S. 패널, 계열 `3Bi`(= Sn-8Zn-3Bi) 되읽기. **표가 아니라 그림이다 — 이 논문은 표가 0개이고 인장 결과가 전부 Fig.10·Fig.13 이라 인쇄된 숫자가 없다.** 그래서 `method=digitized` 다. 되읽기 절차 — 원본 PDF 4쪽을 600 dpi 로 렌더하고, 좌측 축의 안쪽 눈금 7개(140/120/100/80/60/40/20 MPa)의 픽셀 중심을 잡아 1차 회귀로 축을 고정했다(**잔차 최대 0.18 MPa**). 마커 중심은 §514 대로 bbox 중심이 아니라 **최대폭의 70% 이상인 행들의 수직 중심**으로 잡았다 — 3Bi 는 원형 마커라 이 값이 곧 적도 중심이다(삼각형인 6Bi 계열은 이 방법이 h/6 만큼 밀리므로 되읽지 않았다). **검산 하나 — 같은 논문이 같은 격자를 두 번 그린다**(§516). Fig. 13 `Influence of cooling rate and of Bi contents on UTS …` 의 A.C.(공랭) 계열을 6쪽에서 따로 되읽으면 Bi 0/1/2/3/6/8 wt% 에 대해 48.99 / 59.62 / 70.55 / **75.84** / 86.82 / 82.29 MPa 이고, 이 표의 가장 느린 변형률속도(3.33e-4 /s) 점과 **3Bi 에서 75.84 대 75.03 = 0.81 MPa(1.1%) 로 만난다.** 다만 정직하게 적어 둔다 — 같은 대조에서 **Sn-9Zn 은 48.99 대 52.93(8.0%), 6Bi 는 86.82 대 83.67(3.8%) 로 벌어진다**. 두 그림이 같은 시편군인지 원문이 밝히지 않으므로(Fig.13 의 변형률속도가 캡션·본문에 안 적혀 있다) 이 검산은 **3Bi 한 점에서만 닫힌 것**으로 본다. **검산 둘 — 계열 밖 벤더값**(§129). Fig.10 의 Sn-9Zn 계열 가장 느린 점 52.93 MPa 는 Indalloy 2006 201행(91.0 Sn / 9.0 Zn) 인장강도 7940 psi = 54.75 MPa 및 The Solder Connection 2023 Sn91Zn09 560 kgf/cm² = 54.92 MPa 와 3.3~3.6% 안이다(벤더 시험이 더 빠른 변형률속도일 것이므로 우리 값이 낮은 방향인 것도 이 그림의 속도의존성과 부호가 같다). 축 배율이 이 두 방향으로 고정된다. **인쇄된 오차막대**는 되읽기로 재면 대략 ±4~5 MPa 이고 우리 되읽기 정밀도(<0.2 MPa)보다 훨씬 크다 — 값의 불확도는 되읽기가 아니라 원문 산포가 지배한다. **시편** — 본문 verbatim: 잉곳을 300 °C 에서 재용해해 강철 금형에 주조하고 12 °C/s(A.C., 공랭)로 냉각한 뒤 1 mm 로 슬라이스, 0.3 µm Al2O3 로 연마. 인장시편은 게이지길이 25 mm · 폭 8 mm · 두께 1 mm. 저자가 `The AC is equivalent to that adopted in the practical reflow process in industries` 라고 밝힌다. **이 값이 왜 필요했나** — 58차 TB 가 Duong 2021 의 36.8/47.8 MPa 를 **접합체 계면 파단이라 기각**하면서(`the solder-substrate joint was broken right at the interface`) *\"이 칸을 채우려면 벌크 시편 인장 출처가 필요하다\"* 고 남겼다. Kim 2003 이 바로 그 벌크 시편 인장이다 — 구리 기판 없이 주조재에서 잘라낸 자립 시편이라 계면이 개입하지 않는다. 60차 VB. 이 행의 되읽기 원시값 = 98.11 MPa (축 회귀 잔차 최대 0.18 MPa). 본문 verbatim 이 변형률속도를 `3.33 x 10^-4, 3.33 x 10^-3, and 3.33 x 10^-2 s^-1` 로 적고 **그림의 가로축 눈금은 10^-4/10^-3/10^-2 로 십진 자리만 찍는다** — 조건에는 본문이 적은 실제 속도를 넣었다."
    }
   ]
  }
 ]
}

File: backend/scripts/catalog/out_vb/vb03_582_uts_verdict_addendum.json
{
 "batch": "60차 VB — 582 인장강도 V6 판정 추기",
 "verdicts": [
  {
   "material_id": 582,
   "name": "Sn-8Zn-3Bi Solder Alloy",
   "core_rejected_printed_value": {
    "mechanical.tensile_strength": "Duong 2021(JST ETSD 31(5) 075-080, DOI 10.51316/jst.154.etsd.2021.31.5.11)이 본문 3.3 절에 'UTS of Sn-8Zn-3Bi has a value of 36.8 MPa'(크로스헤드 0.1 mm/min)와 '47.8 MPa'(1 mm/min)를 인쇄한다. **벌크 인장강도가 아니라 접합부 강도라 기각한다** — 시편은 두께 1.5 mm 구리 쿠폰 둘을 솔더로 겹친 랩 접합체(Fig.1a)이고, 저자가 'the solder-substrate joint was broken right at the interface' 라고 파단 위치를 밝히며 저자 자신이 'it is difficult to have a meaningful value of tensile strength of solder alloys' 라고 적는다. 같은 논문의 CTE 는 솔더 봉재에서 잘라낸 20x3x3 mm **벌크 시편**이라 넣었다 — 한 논문 안에서 시편이 갈리므로 칸 단위로 판정했다(브리프 141). 이 칸을 채우려면 벌크 시편 인장 출처가 필요하다.\n\n**[60차 VB 추기 — 이 칸은 이제 차 있다.]** 위 문장의 마지막 요구(`벌크 시편 인장 출처가 필요하다`)를 Kim 2003(J. Alloys Compd. 352, 237-245, DOI 10.1016/s0925-8388(02)01168-4)이 채웠다 — 구리 기판 없이 주조재에서 잘라낸 자립 인장시편(게이지 25 mm × 폭 8 mm × 두께 1 mm, 공랭 12 °C/s)의 UTS 를 Fig.10 에서 되읽어 3.33e-4 / 3.33e-3 / 3.33e-2 /s 세 변형률속도의 75.0 / 82.9 / 98.1 MPa 를 t2 `digitized` 로 넣었다. **위 Duong 2021 기각은 취소되지 않는다** — 기각한 것은 접합체 값 36.8·47.8 MPa 이고 새로 들어온 것은 다른 출처의 다른 시편이다. `verdicts_check.py` 가 '선언과 데이터가 어긋난다' 로 이 칸을 신고하는 것은 그 때문이며, **이 문단이 그 어긋남의 사유다**(§599 — 판정은 값처럼 늙는다)."
   }
  }
 ]
}
