Repository: squall321/MaterialTwinWeb

<!-- MaterialTwin 프로젝트 개요·현황·구조 진입점. -->

# MaterialTwin

쯔윅(Zwick/Roell testXpert) 인장·완화 시험 데이터를 업로드받아 **물성 도출 → 구성방정식 피팅 → LS-DYNA 카드**까지 한 흐름으로 만들고, 그 DB 전체를 **LLM이 MCP로 직접 조회·등록**하는 재료 물성 플랫폼.

## 구성
- **backend/** — FastAPI + SQLAlchemy(SQLite↔Postgres) + Alembic. 단일 SIF로 프런트(`frontend/dist`)를 StaticFiles 서빙.
- **frontend/** — Vite + React + TypeScript, 상대경로·해시 라우팅(`/apps/<slug>/` 서브패스 대응), ECharts.
- **backend/mcp_server.py** — MCP(stdio) 서버. → [docs/MCP.md](docs/MCP.md)
- **docs/** — [intro.html](docs/intro.html)(비전) · [showcase.html](docs/showcase.html)(시연) · [MCP.md](docs/MCP.md)

## 기능 현황 (2026-07 기준)

| 영역 | 상태 |
|---|---|
| 인제스트 → 물성(E·Rp0.2·UTS·연신) | ✅ 골든 픽스처 ±2% 검증 |
| 진응력·넥킹(Considère) | ✅ |
| 구성방정식 피팅(Hollomon/Swift/Voce/Johnson-Cook) | ✅ |
| 점탄성 완화·Prony 급수 | ✅ |
| LS-DYNA 카드(*MAT_024·*MAT_098·*MAT_VISCOELASTIC, 4 단위계) | ✅ |
| 인사이트 대시보드(Ashby·계열 통계·커버리지·지식그래프) | ✅ |
| 업로드 마법사·재료 편집/삭제·시험 이상치 토글 | ✅ |
| **MCP 서버**(조회 13 · 등록 7 도구 + 리소스 2 + 프롬프트 2) | ✅ 프로토콜 왕복 검증 |
| Postgres 호환 | ✅ PG16 실검증 |
| SIF 패키징(HEAX_DATA_DIR 영속 볼륨) | ✅ 리허설 완료 |

**품질**: pytest **112 passed**, 프런트 빌드 클린, 마이그레이션 체인 upgrade↔downgrade 왕복·드리프트 없음.

**보류(외부 의존/후순위)**: 실 testXpert 바이너리(zse/zsx) 파서·초탄성(Ogden) 카드(실데이터 필요), 자동 E구간 선택·인증(설계상 후순위).

## 개발
```bash

# 백엔드(Python 3.12 .venv 필수 — 시스템 python은 3.10)
cd backend && .venv/bin/python -m pytest -q
MATERIALTWIN_DATA_DIR=$PWD/var/data \
  MATERIALTWIN_DATABASE_URL=sqlite:///$PWD/var/data/materialtwin.db \
  .venv/bin/python -m uvicorn app.main:app --port 17777

# 프런트
cd frontend && npm run build   # dist/ 를 백엔드가 서빙
```

## 견고성 이력
자율 하드닝 루프에서 5라운드 적대적 리뷰(파일별·물리·파서·횡단 정합성·동시성)로 실결함 **35건 발견·수정**. 상세는 [context-notes.md](context-notes.md)·[checklist.md](checklist.md).

File: as1145_b64.txt
"PCFET0NUWVBFIGh0bWw+PGh0bWwgbGFuZz0iZW4tVVMiPjxoZWFkPjx0aXRsZT5KdXN0IGEgbW9tZW50Li4uPC90aXRsZT48bWV0YSBodHRwLWVxdWl2PSJDb250ZW50LVR5cGUiIGNvbnRlbnQ9InRleHQvaHRtbDsgY2hhcnNldD1VVEYtOCI+PG1ldGEgaHR0cC1lcXVpdj0iWC1VQS1Db21wYXRpYmxlIiBjb250ZW50PSJJRT1FZGdlIj48bWV0YSBuYW1lPSJyb2JvdHMiIGNvbnRlbnQ9Im5vaW5kZXgsbm9mb2xsb3ciPjxtZXRhIG5hbWU9InZpZXdwb3J0IiBjb250ZW50PSJ3aWR0aD1kZXZpY2Utd2lkdGgsaW5pdGlhbC1zY2FsZT0xIj48bWV0YSBodHRwLWVxdWl2PSJjb250ZW50LXNlY3VyaXR5LXBvbGljeSIgY29udGVudD0iZGVmYXVsdC1zcmMgJiMzOTtub25lJiMzOTs7IHNjcmlwdC1zcmMgJiMzOTtub25jZS00QjVvd3NyWGNUbVJZT2NqS01veUNIJiMzOTsgJiMzOTt1bnNhZmUtZXZhbCYjMzk7IGh0dHBzOi8vY2hhbGxlbmdlcy5jbG91ZGZsYXJlLmNvbTsgc2NyaXB0LXNyYy1hdHRyICYjMzk7bm9uZSYjMzk7OyBzdHlsZS1zcmMgJiMzOTt1bnNhZmUtaW5saW5lJiMzOTs7IGltZy1zcmMgJiMzOTtzZWxmJiMzOTsgaHR0cHM6Ly9jaGFsbGVuZ2VzLmNsb3VkZmxhcmUuY29tOyBjb25uZWN0LXNyYyAmIzM5O3NlbGYmIzM5OyBodHRwczovL2NoYWxsZW5nZXMuY2xvdWRmbGFyZS5jb207IGZyYW1lLXNyYyAmIzM5O3NlbGYmIzM5OyBodHRwczovL2NoYWxsZW5nZXMuY2xvdWRmbGFyZS5jb20gYmxvYjo7IGNoaWxkLXNyYyAmIzM5O3NlbGYmIzM5OyBodHRwczovL2NoYWxsZW5nZXMuY2xvdWRmbGFyZS5jb20gYmxvYjo7IHdvcmtlci1zcmMgYmxvYjo7IGZvcm0tYWN0aW9uIGh0dHA6IGh0dHBzOjsgYmFzZS11cmkgJiMzOTtzZWxmJiMzOTsiPjxzdHlsZT4qe2JveC1zaXppbmc6Ym9yZGVyLWJveDttYXJnaW46MDtwYWRkaW5nOjB9aHRtbHtsaW5lLWhlaWdodDoxLjE1Oy13ZWJraXQtdGV4dC1zaXplLWFkanVzdDoxMDAlO2NvbG9yOiMzMTMxMzE7Zm9udC1mYW1pbHk6c3lzdGVtLXVpLC1hcHBsZS1zeXN0ZW0sQmxpbmtNYWNTeXN0ZW1Gb250LCJTZWdvZSBVSSIsUm9ib3RvLCJIZWx2ZXRpY2EgTmV1ZSIsQXJpYWwsIk5vdG8gU2FucyIsc2Fucy1zZXJpZiwiQXBwbGUgQ29sb3IgRW1vamkiLCJTZWdvZSBVSSBFbW9qaSIsIlNlZ29lIFVJIFN5bWJvbCIsIk5vdG8gQ29sb3IgRW1vamkifWJvZHl7ZGlzcGxheTpmbGV4O2ZsZXgtZGlyZWN0aW9uOmNvbHVtbjtoZWlnaHQ6MTAwdmg7bWluLWhlaWdodDoxMDB2aH0ubWFpbi1jb250ZW50e21hcmdpbjo4cmVtIGF1dG87cGFkZGluZy1sZWZ0OjEuNXJlbTttYXgtd2lkdGg6NjByZW19QG1lZGlhICh3aWR0aCA8PSA3MjBweCl7Lm1haW4tY29udGVudHttYXJnaW4tdG9wOjRyZW19fSNjaGFsbGVuZ2UtZXJyb3ItdGV4dHtiYWNrZ3JvdW5kLWltYWdlOnVybCgiZGF0YTppbWFnZS9zdmcreG1sO2Jhc2U2NCxQSE4yWnlCNGJXeHVjejBpYUhSMGNEb3ZMM2QzZHk1M015NXZjbWN2TWpBd01DOXpkbWNpSUhkcFpIUm9QU0l6TWlJZ2FHVnBaMmgwUFNJek1pSWdabWxzYkQwaWJtOXVaU0krUEhCaGRHZ2dabWxzYkQwaUkwSXlNRVl3TXlJZ1pEMGlUVEUySUROaE1UTWdNVE1nTUNBeElEQWdNVE1nTVROQk1UTXVNREUxSURFekxqQXhOU0F3SURBZ01DQXhOaUF6YlRBZ01qUmhNVEVnTVRFZ01DQXhJREVnTVRFdE1URWdNVEV1TURFZ01URXVNREVnTUNBd0lERXRNVEVnTVRFaUx6NDhjR0YwYUNCbWFXeHNQU0lqUWpJd1JqQXpJaUJrUFNKTk1UY3VNRE00SURFNExqWXhOVWd4TkM0NE4wd3hOQzQxTmpNZ09TNDFhREl1TnpnemVtMHRNUzR3T0RRZ01TNDBNamR4TGpZMklEQWdNUzR3TlRjdU16ZzRMalF3Tnk0ek9Ea3VOREEzTGprNU5DQXdJQzQxT1RZdExqUXdOeTQ1T0RRdExqTTVOeTR6T1MweExqQTFOeTR6T0RrdExqWTFJREF0TVM0d05UWXRMak00T1MwdU16azRMUzR6T0RrdExqTTVPQzB1T1RnMElEQXRMalU1Tnk0ek9UZ3RMams0TlM0ME1EWXRMak01TnlBeExqQTFOaTB1TXprM0lpOCtQQzl6ZG1jKyIpO2JhY2tncm91bmQtcmVwZWF0Om5vLXJlcGVhdDtiYWNrZ3JvdW5kLXNpemU6Y29udGFpbjtwYWRkaW5nLWxlZnQ6MzRweH08L3N0eWxlPjxtZXRhIGh0dHAtZXF1aXY9InJlZnJlc2giIGNvbnRlbnQ9IjM2MCI+PC9oZWFkPjxib2R5PjxkaXYgY2xhc3M9Im1haW4td3JhcHBlciIgcm9sZT0ibWFpbiI+PGRpdiBjbGFzcz0ibWFpbi1jb250ZW50Ij48bm9zY3JpcHQ+PGRpdiBjbGFzcz0iaDIiPjxzcGFuIGlkPSJjaGFsbGVuZ2UtZXJyb3ItdGV4dCI+RW5hYmxlIEphdmFTY3JpcHQgYW5kIGNvb2tpZXMgdG8gY29udGludWU8L3NwYW4+PC9kaXY+PC9ub3NjcmlwdD48L2Rpdj48L2Rpdj48c2NyaXB0IG5vbmNlPSI0QjVvd3NyWGNUbVJZT2NqS01veUNIIj4oZnVuY3Rpb24oKXt3aW5kb3cuX2NmX2NobF9vcHQgPSB7Y0ZQV3Y6ICdnJyxjSDogJ0QyeERBTlJ6UUNWU1Uzdk9NbG4wMnVvWmVPNmFBc0M2QTFOcy5icXNKQlEtMTc4NzE0OTE5Ny0xLjIuMS4xLUR2dFkwZ3REQlJJd3I4X2dEUkNmc0xqUVBnX0p4Y3FUX3kwMFc2WVd2d3dRN1NleExBU1hjbXEzakVGeFBDNVInLGNJVGltZVM6ICcxNzg3MTQ5MTk3JyxjTjogJzRCNW93c3JYY1RtUllPY2pLTW95Q0gnLGNSYXk6ICdhMmQ5Y2JkNWM4MzBkMWRkJyxjVHBsQjogJzAnLGNUcGxDOjAsY1RwbE86MCxjVHBsVjo1LGNUeXBlOiAnbm9uLWludGVyYWN0aXZlJyxjVVBNRFRrOiIvZGF0YXNoZWV0LmFzcHg/ST00MjA0MVx1MDAyNkZNVD1QREZcdTAwMjZFPTIyMzc5XHUwMDI2X19jZl9jaGxfdGs9UEY5cXJvZG8xVjRmTndQaXpoa2lnMjBVVW5WMTNJQ2UyRlFLTFlSQ2tEQS0xNzg3MTQ5MTk3LTEuMC4xLjEtbzRCaUVLNkVSeUpkZzQ1M2VfRDg4aC5DeXBDZTNPMTBiMm1ORkdxQlViUSIsY3ZJZDogJzMnLGNab25lOiAnY2F0YWxvZy51bHByb3NwZWN0b3IuY29tJyxmYToiL2RhdGFzaGVldC5hc3B4P0k9NDIwNDFcdTAwMjZGTVQ9UERGXHUwMDI2RT0yMjM3OVx1MDAyNl9fY2ZfY2hsX2ZfdGs9UEY5cXJvZG8xVjRmTndQaXpoa2lnMjBVVW5WMTNJQ2UyRlFLTFlSQ2tEQS0xNzg3MTQ5MTk3LTEuMC4xLjEtbzRCaUVLNkVSeUpkZzQ1M2VfRDg4aC5DeXBDZTNPMTBiMm1ORkdxQlViUSIsbWQ6ICdnSUFCNTE1ZkprMy5tZlRrRkZ0eDBhYmtkaXVZbVF4dHpwV3Vmb0oucnVRLTE3ODcxNDkxOTctMS4yLjEuMS1PXzZPNUtJRkFUd2JqZXlCWWN6allfOWtJNWQ3bjdHN0ptamNYYnlrc3BKR1JFSzgzVU1LekxqNXlTdmlVMkcwSm9KcG5aSUE5aGVob2swWlpPckhMT2gza1hZc1dETXRPU3l0d0lXZDc3R0hCYlhJYWZfbjA4NzQ0MTBQSkhoSWFVc0R5UzZ6SDEzX215cmgzZmVsVUZzaTY4cExhNjZGUjJ4VlZvUE9mS2IwMXRISjhyUDdtWUdUNFQ0RHhUd3c1TmV1d0RvakhscGoxSHRBX3RPMXRWOVhXenpCdURwT2hSYVhqMVRpQmNYUERmc292S0VJVW9Ja1pGbzRwOVJSQkc5cmZ1alNES0VETzQ0elJneUpjTFhwTGRLTllEOUZ3TmFsMXUwS3lQVGkzUnh6MUlUbXhZRk5PRHQ1Qy5qQjhTOFV0M1U4Ykd3LlE2TUhKdDNxOEtrRGY3WjlZWHpSUjJGTlRZamltYkJsejR5QVlvUlBrZVczUFJyZlBZZ1djaHk3ejRJQURtSGRPNWE0d0tGMmE0WmJCMXBVaVBQWTZSZ0o5T3ZQN2szNWdHMTJucU5mVHBRUURIbVpHcHc0ZFZQZ2dfSmVDRVhodElBbm5vaHdKb0dOVzhvZTZPaDhKTFNjbE9LV2RXaGVpTnltUlpzaVFRQWM2Vy5qNi4zZnFWT3VSdTdZZ0h5dURVc0txdEF0QlJlTzNDUVNQbFF6bG9OQVlHeUVFcGZjQzFOU0V3WHlPelo4bWxPMWRMNkJseGtaeU9NSmZ2SjczMDdHUmdNNndQZ1djTXI1VkdrOEpCYkVjUzRwSDZydXJmYjVfOWJ4LjYuSkpKd2xDa0dVVEY4R2ZHMEdnWTJCaXlsNDFTcHNIV05ET01GWmhqZUF1VUVxblFRVG5LVGFOdGUxVVZuNUJpQ29uVkw5SXdGVlUwcUlTcHE2MWFpTG9ZTko2THVEY3doLjdLenhsOUNUUkRLNEU3bV96VTEyRTZtYnZ6NkZ6NHZlZFhDWDdveUFaekszczk5ZW1BTFNnWFNZU2NjUWlWRDhGbXhvRUdDQlBkVFVSY05QSjExdkM1aEp6QUxvdzBXbGRLb19zOEI1MGtBMmtvbHhYZlF3VV9YcDBES2ZNcXQubnZHeVZhRlEzNk43cEFTS2kuWFB0RVd5QVBxWmE2aGJyMS5lYzJ0OXRrb2g1amguaTk0R0x4WkVMR25vMVR1RjV3WkxPX084LmZqNWRPOXhyWm5aX2hxVFNjc0x0VHRCYUZTRWswR1ZWWG5nQ1Y3OHRYd3pJYkFHTG5hQmlpQ3o1XzFzYkx0MUxUSHJ2QXNmVTNxNjdXQTh0QUJTQWFpMnB3SWs4SGt0eEVQYlRQRFNWTDlnVW5seHlTTVNES01kTXJ4eG9VV0dQS0pyVW53NUtkbU0wa2YwWnVqN2RELkdWYXY0OHpwaUtGeEJfdHl4OVhrREJLdG4yelhkdUFEOWFsV001dXduMGZkUFpCRHJMWGFuU0NYam1TRmo5dUIuNmJ0QTh2bmpNLkZrOWFfN2k5R2YzQVJNVGlnS2lOLm5XTjRKeU1oLktmMTJPRzJ6WGUuVlo5cm9DMlRkd2hJakJNZHg4R0Z5bkdYNjd5b3hnaVk1V19CN2pkWlZsbmNRQUNMVkoxN3lZX0x0dXNjeGtnSScsbWRyZDogJzFLZzR2dzhWUEkxQXFrY1o0bUg2MURsUTVnRjUwRDNHcFNHUXRRdnpkNTAtMTc4NzE0OTE5Ny0xLjIuMS4xLVk5d0RMWlZsRTNFNHRsVVJ6ZDlBdV9qZjRGSGNsZHZxTWVya1hoa2N0ckRuT2E3ekVRd2VVSDg0Vm4zWlBGX09feDdKbVV0Qk9JZVhfR1FCV000ZlJwalplWnVjall5N3loRVJ1OXZYMnE5eS5QOXQ0UThyNE1icmI4Mlh1My5PaWE3WlZXVGhjOWJhMTZFcE9BNDFweGx5eG14NUJFNGZZaHBaWkoudDBlRHdoejh1SlM2OEZuSFA2eVVqSTZ6cWt3TGI5LnB4aGVRNTlqTlRUMjhlcHpCWVI4R09sd3B1eGRqaWRka3hOX0RuUWxGQlczaGJSS3hxSFh0bVJDaFI0Y19SSy4wbkhEbnJNWXFpV2trekRNVXAwMFhBSERnaXJ5S0NBeGNkX3pZS2JfVlVqOUVnWDdma2F6dVdYQmdwOHd5Lnc3QlhuZ1pZdWNFMzJLdGtZZEJTQnZQTFQ0Y3NRREZaeGlVNFRMaW9VVk5JMFlVelFyTDRZOVBxMDVHTkZQTDRWcm1CVVFBNExQTDVCdmdqM09HUVdvQkhncTg0THVCNTk5YTcueWZFMlFyc3prWS43R2N3eHI3WkdoeHJ1WHlNdGE4d3h1WTdEUmR0Q1l5clVXMXphYWNBOXBnS2NsV0RmdHVtSU1zQmZpZTNEb2pUcGxQbEVlS0RiRnJxZUlhRnQ0aTliQVJvV1Z4YWdaY29FTmVlTnZLY180Qk9UdnhDX2lYRHNVREJwUFdDNjAzcXJ6eThnbEtmaWViRGR4SjNibTdiZTlhZWRKaVdfWERVTWhLZUZKaWtqT0hKdnRsMDMudkV4bU1wdUw5ZjJfVHYzUmNySVZKUjA2SUJzWmR3OVplNHlWR2loTE4uYUd2YmdRJyx9O3ZhciBhID0gZG9jdW1lbnQuY3JlYXRlRWxlbWVudCgnc2NyaXB0Jyk7YS5ub25jZSA9ICc0QjVvd3NyWGNUbVJZT2NqS01veUNIJzthLnNyYyA9ICcvY2RuLWNnaS9jaGFsbGVuZ2UtcGxhdGZvcm0vaC9nL29yY2hlc3RyYXRlL2NobF9wYWdlL3YxP3JheT1hMmQ5Y2JkNWM4MzBkMWRkJzt3aW5kb3cuX2NmX2NobF9vcHQuY09nVUhhc2ggPSBsb2NhdGlvbi5oYXNoID09PSAnJyAmJiBsb2NhdGlvbi5ocmVmLmluZGV4T2YoJyMnKSAhPT0gLTEgPyAnIycgOiBsb2NhdGlvbi5oYXNoO3dpbmRvdy5fY2ZfY2hsX29wdC5jT2dVUXVlcnkgPSBsb2NhdGlvbi5zZWFyY2ggPT09ICcnICYmIGxvY2F0aW9uLmhyZWYuc2xpY2UoMCwgbG9jYXRpb24uaHJlZi5sZW5ndGggLSB3aW5kb3cuX2NmX2NobF9vcHQuY09nVUhhc2gubGVuZ3RoKS5pbmRleE9mKCc/JykgIT09IC0xID8gJz8nIDogbG9jYXRpb24uc2VhcmNoO2lmICh3aW5kb3cuaGlzdG9yeSAmJiB3aW5kb3cuaGlzdG9yeS5yZXBsYWNlU3RhdGUpIHt2YXIgb2dVID0gbG9jYXRpb24ucGF0aG5hbWUgKyB3aW5kb3cuX2NmX2NobF9vcHQuY09nVVF1ZXJ5ICsgd2luZG93Ll9jZl9jaGxfb3B0LmNPZ1VIYXNoO2hpc3RvcnkucmVwbGFjZVN0YXRlKG51bGwsIG51bGwsIi9kYXRhc2hlZXQuYXNweD9JPTQyMDQxXHUwMDI2Rk1UPVBERlx1MDAyNkU9MjIzNzlcdTAwMjZfX2NmX2NobF9ydF90az1QRjlxcm9kbzFWNGZOd1BpemhraWcyMFVVblYxM0lDZTJGUUtMWVJDa0RBLTE3ODcxNDkxOTctMS4wLjEuMS1vNEJpRUs2RVJ5SmRnNDUzZV9EODhoLkN5cENlM08xMGIybU5GR3FCVWJRIisgd2luZG93Ll9jZl9jaGxfb3B0LmNPZ1VIYXNoKTthLm9ubG9hZCA9IGZ1bmN0aW9uKCkge2hpc3RvcnkucmVwbGFjZVN0YXRlKG51bGwsIG51bGwsIG9nVSk7fX1kb2N1bWVudC5nZXRFbGVtZW50c0J5VGFnTmFtZSgnaGVhZCcpWzBdLmFwcGVuZENoaWxkKGEpO30oKSk7PC9zY3JpcHQ+PC9ib2R5PjwvaHRtbD4="

File: kapton_summary.txt (part 1 of 2)
    DUPONT ™ KAPTON®
    SUMMARY OF PROPERTIES



                                                                      General Information ..................................................................2

                                                                      Physical and Thermal Properties................................................3
                                                                        Mechanical Properties ...............................................................5
                                                                        Hydrolytic Stability ..................................................................6
                                                                        Dimensional Stability ...............................................................7
                                                                        Thermal Aging ..........................................................................7

                                                                      Electrical Properties..................................................................10
                                                                        Effect of Humidity .................................................................11
                                                                        Effect of Temperature .............................................................12
                                                                        Effect of Frequency .................................................................13
                                                                        Corona Life ............................................................................14

                                                                      Chemical Properties .................................................................15
                                                                       Radiation Resistance ...............................................................16

                                                                      Kapton® Film Type Information ..............................................17
                                                                       Nominal Construction, Type FN ............................................18

                                                                      Safety and Handling .................................................................19
                                                                        Soldering and Hot Wire Stripping ..........................................19
                                                                        Welding and Flame Cutting....................................................19
DuPont™ Kapton® is used in applications such as the solar array and     Scrap Disposal ........................................................................19
for thermal management in the United States space program.
                                                                        Fire Hazards ...........................................................................19
                                                                        Static Electricity ......................................................................19
DUPONT™ KAPTON® SUMMARY OF PROPERTIES

GENERAL INFORMATION                                                            • Cryogenic insulation
Kapton® polyimide film possesses a unique combination of                       • Corona resistant
properties that make it ideal for a variety of applications in many            • Pigmented for color
different industries. The ability of Kapton® to maintain its excellent         • Conformable
physical, electrical, and mechanical properties over a wide                    • Other films tailored to meet customers’ needs
temperature range has opened new design and application areas to
plastic films. Kapton® is synthesized by polymerizing an aromatic              Data for these films are covered in separate product bulletins,
dianhydride and an aromatic diamine. It has excellent chemical                 which can be obtained from your DuPont representative.
resistance; there are no known organic solvents for the film. Kapton®
                                                                               Kapton® withstands the harsh chemical and physical demands on
is self extinguishing as it has the highest UL-94 flammability rating:         diaphragms used in automotive switches.
V-0. The outstanding properties of Kapton® permit it to be used at
both high and low temperature extremes where other organic
polymeric materials would not be functional. Adhesives are available
for bonding Kapton® to itself and to metals, various paper types, and
other films. Kapton® polyimide film can be used in a variety of
electrical and electronic insulation applications: wire and cable tapes,
formed coil insulation, substrates for flexible printed circuits, motor
slot liners, magnet wire insulation, transformer and capacitor
insulation, magnetic and pressure-sensitive tapes, and tubing. Many
of these applications are based on the excellent balance of electrical,
thermal, mechanical, physical, and chemical properties of Kapton®
over a wide range of temperatures. It is this combination of useful
properties at temperature extremes that makes Kapton® a unique
industrial material.

Three types of Kapton® are described in this bulletin:
• Kapton® Type HN, all-polyimide film, has been used
  successfully in applications at temperatures as low as -269°C
  (-452°F) and as high as 400°C (752°F). Type HN film can be
  laminated, metallized, punched, formed, or adhesive coated. It
  is available as 7.5 µm (0.3 mil), 12.5 µm (0.5 mil), 25 µm (1 mil),
  50 µm (2 mil), 75 µm (3 mil), and 125 µm (5 mil) films.
• Kapton® Type HPP-ST, all-polyimide film with all of the
  properties of Type HN, plus superior dimensional stability and
  modified surface for better adhesion. Type HPP-ST is available
  as 12.5 µm (0.5 mil), 25 µm (1 mil), 50 µm (2 mil), 75 µm (3
  mil), and 125 µm (5 mil) films.
                                                                               Kapton® polyimide films retain their physical properties over a wide
• Kapton® Type FN, a Type HN film coated or laminated on one                   temperature range. They have been used in field applications where
  or both sides with FEP fluoropolymer resin, imparts heat
                                                                               the environmental temperatures were as low as -269°C (-52°F) and
  sealability, provides a moisture barrier, and enhances chemical
  resistance. Type FN is available in a number of combinations of              as high as 400°C (752°F). Complete data are not available at these
  polyimide and FEP thicknesses (see Table 16).                                extreme conditions, and the majority of technical data presented in
                                                                               this section falls in the 23 to 200°C (73 to 392°F) range.
Note: In addition to these three types of Kapton®, films are
available with the following attributes:
• Antistat
• Thermally conductive
• Polyimides for fine line circuitry


                                                                           2
DUPONT™ KAPTON® SUMMARY OF PROPERTIES

Table 1. Physical Properties of Kapton® Type 100 HN Film, 25µm (1 mil)
                                                                                            Typical Value at
 Physical Property                                                          23°C (73°F)                  200°C (392°F)                            Test Method
 Ultimate Tensile Strength, MPa (psi)                                        231 (33,500)                  139 (20,000)                     ASTM D-882-91, Method A*
 Yield Point at 3%, MPa (psi)                                                69 (10,000)                       41 (6000)                           ASTM D-882
 Stress to Produce 5% Elongation, MPa (psi)                                  90 (13,000)                       61 (9000)                           ASTM D-882
 Ultimate Elongation, %                                                           72                              83                               ASTM D-882
 Tensile Modulus, GPa (psi)                                                 2.5 (370,000)                 2.0 (290,000)                            ASTM D-882
 Impact Strength, N•cm (ft•lb)                                                    78                                                  (0.58) DuPont Pneumatic Impact Test
 Folding Endurance (MIT), cycles                                               285,000                                                            ASTM D-2176
 Tear Strength—Propagating (Elmendorf), N (lbf)                               0.07 (0.02)                                                         ASTM D-1922
 Tear Strength—Initial (Graves), N (lbf)                                       7.2 (1.6)                                                          ASTM D-1004
 Density, g/cc or g/mL                                                           1.42                                                             ASTM D-1505
 Coefficient of Friction—Kinetic (Film-to-Film)                                  0.48                                                             ASTM D-1894
 Coefficient of Friction—Static (Film-to-Film)                                   0.63                                                             ASTM D-1894
 Refractive Index (Sodium D Line)                                                1.70                                                              ASTM D-542
 Poisson’s Ratio                                                                 0.34                                              Avg. Three Samples Elongated at 5%, 7%, 10%
 Low Temperature Flex Life                                                       Pass                                                       IPC TM 650, Method 2.6.18

*Specimen Size: 225 x 150 mm (1 x 6 in); Jaw Separation: 100 mm (4 in); Jaw Speed: 50 mm/min (2 in/min); Ultimate refers to the tensile strength and elongation measured
at break.


Table 2. Thermal Properties of Kapton® Type 100 HN Film, 25 µm (1 mil)
 Thermal Property                                                          Typical Value                 Test Condition                           Test Method
 Melting Point                                                                   None                            None                          ASTM E-794 (1989)
                                                                              20 ppm/°C                     -14 to 38°C
 Thermal Coefficient of Linear Expansion                                                                                                           ASTM D-696
                                                                             (11 ppm/°F)                   (7 to 100°F)
 Coefficient of Thermal Conductivity, W/m•K                                      0.12                           296 K
                                    cal                                                                                                        ASTM F-433 (1987)
                                cm•sec•°C                                     2.87 × 10-4                        23°C
 Specific Heat, J/g•K (cal/g•°C)                                             1.09 (0.261)                                                    Differential Calorimetry
 Flammability                                                                   94V-0                                                             UL-94 (2-8-85)
                                                                                 0.17                     30 min at 150°C                   IPC TM 650, Method 2.2.4A
 Shrinkage, %
                                                                                 1.25                    120 min at 400°C                         ASTM D-5214
 Heat Sealability                                                         Not Heat Sealable
 Limiting Oxygen Index, %                                                         37                                                              ASTM D-2863
 Solder Float                                                                    Pass                                                      IPC TM 650, Method 2.4.13A
 Smoke Generation                                                             DM = <1                  NBS Smoke Chamber                            NFPA-258
                                                                                                                  ®
                                                                      A second order transition occurs in Kapton between 360°C (680°F) and 410°C (770°F) and is assumed to
 Glass Transition Temperature (Tg)                                    be the glass transition temperature. Different measurement techniques produce different results within the
                                                                      above temperature range.




                                                                                       3
DUPONT™ KAPTON® SUMMARY OF PROPERTIES

Table 3. Physical and Thermal Properties of Kapton® Type HPP-ST Film
                                                                                    Typical Value for Film Thickness
 Property                                                       25 µm (1 mil)       50 µm (2 mil)        75 µm (3 mil)         125 µm (5 mil)            Test Method
 Ultimate Tensile Strength, MPa (psi)                             231 (33,500)        234 (34,000)         231 (33,500)             231 (33,500)           ASTM D-882
 Ultimate Elongation, %                                                72                     82                82                       82                ASTM D-882
 Tear Strength—Propagating (Elmendorf), N                             0.07                  0.21               0.38                     0.58              ASTM D-1922
 Tear Strength—Initial (Graves), N                                     7.2                  16.3               26.3                     46.9              ASTM D-1004
                                3
 Folding Endurance (MIT), × 10 cycles                                 285                     55                6                        5                ASTM D-2176
 Density, g/cc or g/mL                                                1.42                  1.42               1.42                     1.42              ASTM D-1505
 Flammability                                                        94V-0                  94V-0             94V-0                     94V-0            UL-94 (2-8-85)
 Shrinkage, %, 30 min at 150°C (302°F)                                0.03                  0.03               0.03                     0.03        IPC TM 650 Method 2.2.4A
 Limiting Oxygen Index, %                                              37                     43                46                       45               ASTM D-2863


Table 4. Physical Properties of Kapton® Type FN Film*
                                                                                                            Typical Value for Film Type**
 Property                                                                           120FN616                           150FN019                           250FN029
 Ultimate Tensile Strength, MPa (psi)
   23°C (73°F)                                                                      207 (30,000)                       162 (23,500)                       200 (29,000)
   200°C (392°F)                                                                    121 (17,500)                        89 (13,000)                       115 (17,000)
 Yield Point at 3%, MPa (psi)
   23°C (73°F)                                                                       61 (9000)                            49 (7000)                        58 (8500)
   200°C (392°F)                                                                     42 (6000)                            43 (6000)                        36 (5000)
 Stress at 5% Elongation, MPa (psi)
   23°C (73°F)                                                                      79 (11,500)                           65 (9,500)                      76 (11,000)
   200°C (392°F)                                                                     53 (8000)                            41 (6000)                        48 (7000)
 Ultimate Elongation, %
   23°C (73°F)                                                                           75                                   70                               85
   200°C (392°F)                                                                         80                                   75                              110
 Tensile Modulus, GPa (psi)
   23°C (73°F)                                                                     2.48 (360,000)                     2.28 (330,000)                     2.62 (380,000)
   200°C (392°F)                                                                   1.62 (235,000)                     1.14 (165,000)                     1.38 (200,000)
 Impact Strength at 23°C (73°F), N•cm (ft•lb)                                        78 (0.58)                            68.6 (0.51)                     156.8 (1.16)
 Tear Strength—Propagating (Elmendorf), N (lbf)                                     0.08 (0.02)                           0.47 (0.11)                     0.57 (0.13)
 Tear Strength—Initial (Graves), N (lbf)                                             11.8 (2.6)                           11.5 (2.6)                       17.8 (4.0)
 Polyimide, wt%                                                                          80                                   57                               73
 FEP, wt%                                                                                20                                   43                               27
 Density, g/cc or g/mL                                                                  1.53                                 1.67                             1.57
*Test methods for Table 4 are the same as for Table 1.

**Because a number of combinations of polyimide film and fluorocarbon coating add up to the same total gauge, it is necessary to distinguish among them. A three-digit
system is used in which the middle digit represents the nominal thickness of the base Kapton® film in mils. The first and third digits represent the nominal thickness of the
coating of FEP fluoropolymer resin in mils. The symbol 9 is used to represent 13 µm (0.5 mil) and 6 to represent 2.5 µm (0.1 mil). Example: 120FN616 is a 120-gauge
structure consisting of a 25 µm (1 mil) base film with a 2.5 µm (0.1 mil) coating on each side.




                                                                                        4
DUPONT™ KAPTON® SUMMARY OF PROPERTIES

MECHANICAL PROPERTIES
The usual values of tensile strength, tensile modulus, and ultimate                   proportional to temperature, whereas elongation reaches a
elongation at various temperatures can be obtained from the                           maximum value at about 300°C (570°F). Other factors, such as
typical stress–strain curves shown in Figures 1 and 2. Such                           humidity, film thickness, and tensile elongation rates, were found to
properties as tensile strength and modulus are inversely                              have only a negligible effect on the shape of the 23°C (73°F) curve.


Figure 1. Tensile Stress–Strain Curves, Type HN Film, 25 μm (1 mil)

                36                                                                                       250

                32                                                                23°C (73°F)
                                                                                                         200
                28

                24                                                               100°C (212°F)




                                                                                                               Stress, MPa
                                                                                                         150
Stress, kpsi




                20
                                                                                 200°C (392°F)
                16
                                                                                                         100
                12

                 8
                                                                                                         50
                4

                 0                                                                                       0
                     0      10   20        30    40         50    60       70         80        90    100
                                                Strain–Elongation, %




Figure 2. Tensile Creep Properties, Type HN Film, 25 μm (1 mil)


                  8                                                         100°C (212°F)
                                                                            61 MPa (8850 psi)
                  6

                 4


                    2
Elongation, %




                  1                                                             26°C (80°F)
                0.8                                                             21 MPa (2980 psi)
                0.6

                0.4                                                             26°C (80°F)
                                                                                11 MPa (1610 psi)


                0.2                                                             26°C (80°F)
                                                                                6.5 MPa (950 psi)

                 0
                        1             10              100                1000                10,000
                                                             Time, min

                                                                                  5
DUPONT™ KAPTON® SUMMARY OF PROPERTIES

HYDROLYTIC STABILITY
Kapton® polyimide film is made by a condensation reaction;                                        elongation remain to ensure good mechanical performance. A
therefore, its properties are affected by water. Although long-term                               decrease in the temperature and the water content will reduce the
exposure to boiling water, as shown in the curves in Figures 3 and                                rate of Kapton® property reduction, whereas higher temperature
4, will reduce the level of film properties, sufficient tensile and                               and pressure will increase it.


Figure 3. Tensile Strength After Exposure to 100°C (212°F) Water, Type HN Film, 25 μm (1 mil)

                          36                                                                                             250

                          32
                                                                                                                         200
                          28




                                                                                                                               Tensile Strength, MPa
Tensile Strength, kpsi




                          24
                                                                                                                         150
                          20

                          16
                                                                                                                         100
                          12

                           8
                                                                                                                         50
                           4

                           0                                                                                            0
                               0    0.2    0.4    0.6   0.8   1.0   1.2   1.4   1.6   1.8   2.0      2.2     2.4     2.6
                                                        Time in Boiling Water × 103 h



Figure 4. Ultimate Elongation After Exposure to 100°C (212°F) Water, Type HN Film, 25 μm (1 mil)

                         100

                         90

                         80

                         70
Elongation, %




                          60

                         50

                          40

                          30

                          20

                          10

                               0   0.2    0.4    0.6    0.8 1.0 1.2 1.4 1.6 1.8 2.0                2.2     2.4     2.6
                                                          Time in Boiling Water × 103 h




                                                                                            6
DUPONT™ KAPTON® SUMMARY OF PROPERTIES

DIMENSIONAL STABILITY                                                                                                         Table 5. Thermal Coefficient of Expansion, Type HN Film, 25 µm
The dimensional stability of Kapton® polyimide film depends on                                                                (1 mil), Thermally Exposed
two factors—the normal coefficient of thermal expansion and the                                                                 Temperature Range, °C (°F)                      ppm/°C
residual stresses placed in the film during manufacture. The latter                                                             30–100 (86–212)                                    17
causes Kapton® to shrink on its first exposure to elevated                                                                      100–200 (212–392)                                  32
temperatures as indicated in the bar graph in Figure 5. Once the                                                                200–300 (392–572)                                  40
film has been exposed, the normal values for the thermal                                                                        300–400 (572–752)                                  44
coefficient of linear expansion as shown in Table 5 can be expected.                                                            30–400 (86–752)                                    34
Figure 5. Residual Shrinkage vs. Exposure Temperature and
Thickness, Type HN and HPP-ST Films

                                 1.6                                                                               1.54
                                                HN (150°C)       HPP-ST (200°C)*      HN (400°C)    1.47
                            1.4
                                                          1.25                 1.26
                             1.2
Typical Shrinkage, %




                             1.0


                             0.8


                                 0.6                                                                                          THERMAL AGING
                                                                                                                              The useful life of Kapton® polyimide film is a function of both
                             0.4
                                                                                                                              temperature and oxygen concentration. In accordance with
                                                                                         0.23              0.25
                             0.2            0.17
                                                                   0.20                                                       UL-746B test procedures, the thermal life of Kapton® was
                                                                                                                              determined at various temperatures. At time zero and 325°C
                                                 25 (1)                   50 (2)                75 (3)        125 (5)         (617°F), the tensile strength is 234 MPa (34,000 psi) and the
                                                                      Film Thickness, µm (mil)                                elongation is 67%. The results are shown in Figures 6–8.




Figure 6. Tensile Strength vs. Aging in Air at 325°C (617°F), Type HN Film, 25 μm (1 mil)

                                   100
  Tensile Strength Retained, %




                                       80



                                       60



                                       40



                                       20



                                        0
                                            0                     200                   400           600                 800             1000
                                                                                          Time at 325°C (617°F), h




                                                                                                                          7
DUPONT™ KAPTON® SUMMARY OF PROPERTIES

Figure 7. Ultimate Elongation vs. Aging in Air at 325°C (617°F), Type HN Film, 25 μm (1 mil)

                                   100



                                    80
Elongation Retained, %




                                    60



                                    40



                                    20



                                     0
                                         0   200          400            600            800              1000
                                                                Time at 325°C (617°F), h




Figure 8. Retained Dielectric Strength at 325°C (617°F) for 25 μm                          The life of Kapton® polyimide film at high temperature is
(1 mil) Film, Test Method UL-746B
                                                                                           significantly extended in a low oxygen environment. Kapton® is
                                   120                                                     subject to oxidative degradation. Hence, when it was tested in a
                                                                                           helium environment, its useful life was at least an order of
                                                                                           magnitude greater than in air. Using a DuPont™ 1090 thermal
                                   100                                                     analyzer system, the weight loss characteristics of Kapton® in air and
 Dielectric Strength Retained, %




                                                                                           helium at elevated temperatures are shown in Figures 9 and 10.

                                   80                                                      Table 6. Time Required for Reduction in Ultimate Elongation
                                                                                           from 70% to 1%, Type HN Film, 25 µm (1 mil)
                                                                                              Temperature                                  Air Environment
                                   60                                                         450°C (840°F)                                     2 hours
                                                                                              425°C (800°F)                                     5 hours
                                                                                              400°C (750°F)                                     12 hours
                                   40
                                                                                              375°C (710°F)                                      2 days
                                                                                              350°C (660°F)                                      6 days

                                   20                                                         325°C (620°F)                                     1 month
                                                                                              300°C (570°F)                                    3 months
                                                                                              275°C (530°F)                                      1 year
                                    0                                                         250°C (480°F)                                     8 years
                                         0            500                   1000
                                             Time at 325°C (617°F), h




                                                                                       8
DUPONT™ KAPTON® SUMMARY OF PROPERTIES

Figure 9. Weight Loss, Type HN Film, 25 μm (1 mil)*

                   0

                  10

                  20

                  30
Weight Loss, %




                  40

                  50

                  60
                                                                                                          Dry He
                  70

                  80

                  90
                                                                                                Dry Air
                 100
                    100      200       300        400         500       600        700       800        900      1000
                   (212)    (392)     (572)      (752)       (930)    (1112)      (1292)    (1472)     (1652)   (1832)
                                                         Temperature, °C (°F)



Figure 10. Isothermal Weight Loss, Type HN Film, 25 μm (1 mil)

                   0                                                                                 400°C (752°F) He
                                                                                                     450°C (842°F) He
                                                                                                     400°C (752°F) Air
                 10


                  20                                                             500°C (932°F) He


                  30
Weight Loss, %




                  40


                 50


                 60
                                                                                 450°C (842°F) Air

                 70
                                              575°C (1067°F) He
                 80

                                                                                550°C (1022°F) He
                 90
                                               600°C (1112°F) He
                                    500°C (932°F) Air
                 100                550°C (1022°F) Air
                       0   100   200 300 400 500 600 700                   800      900    1000 1100
                                                    Time, min

                                                                                     9
DUPONT™ KAPTON® SUMMARY OF PROPERTIES

ELECTRICAL PROPERTIES
The most common electrical properties of Kapton® polyimide film
of various gauges are shown in Tables 7 and 8. These values were
measured at 23°C (73°F) and 50% relative humidity. The effect of
such factors as humidity, temperature, and frequency on these
basic values can be found in Table 9 and Figures 11–13.


Table 7. Typical Electrical Properties of Kapton® Type HN and HPP-ST Films
 Property Film Gauge                                         Typical Value                            Test Condition         Test Method
 Dielectric Strength                         V/µm (kV/mm)                      (V/mil)
  25 µm (1 mil)                                   303                           (7700)                      60 Hz
  50 µm (2 mil)                                   240                           (6100)                1/4 in electrodes       ASTM D-149
  75 µm (3 mil)                                   205                           (5200)                 500 V/sec rise
  125 µm (5 mil)                                  154                           (3900)
 Dielectric Constant
  25 µm (1 mil)                                                    3.4
  50 µm (2 mil)                                                    3.4                                     1 kHz              ASTM D-150
  75 µm (3 mil)                                                    3.5
  125 µm (5 mil)                                                   3.5
 Dissipation Factor
  25 µm (1 mil)                                                  0.0018
  50 µm (2 mil)                                                  0.0020                                    1 kHz              ASTM D-150
  75 µm (3 mil)                                                  0.0020
  125 µm (5 mil)                                                 0.0026
 Volume Resistivity                                               Ω•cm
  25 µm (1 mil)                                                 1.5 × 1017
  50 µm (2 mil)                                                 1.5 × 1017                                                    ASTM D-257
  75 µm (3 mil)                                                 1.4 × 1017
  125 µm (5 mil)                                                1.0 × 1017


Table 8. Typical Electrical Properties of Kapton® Type FN Film
 Property                                          120FN616                              150FN019                         250FN029
 Dielectric Strength, V/µm (V/mil)                 272 (6900)                            197 (5000)                       197 (5000)
 Dielectric Constant                                   3.1                                   2.7                              3.0
 Dissipation Factor                                  0.0015                                0.0013                           0.0013
 Volume Resistivity, Ω•cm
   at 23°C (7°F)                                    1.4 ×1017                             2.3 ×1017                        1.9 ×1017
   at 200°C (392°F)                                 4.4 ×1014                             3.6 ×1014                        3.7 ×1014




                                                                          10
DUPONT™ KAPTON® SUMMARY OF PROPERTIES

EFFECT OF HUMIDITY
Because the water content of Kapton® polyimide film can affect its
electrical properties, electrical measurements were made on 25 µm
(1 mil) film after exposure to environments of varying relative
humidities at 23°C (73°F). The results of these measurements are
shown in Table 9 and Figures 11–13.

Table 9. Relative Humidity vs. Electrical Properties of Kapton®* Type HN Film, 25µm (1 mil)
                                                                                     Dielectric Strength, AC
